Repository: 2384star/TIL

# 기업연계 프로젝트 염료공정에 따른 염색공정

File: project3/eda/eda4.csv (part 1 of 21)
위사_소재명_enc,경사_성상_비율 #3_std,제직_중량_생지_std,전처리_CH3COOH_std,Dorosperse Yellow KKL_std,Dorosperse Red KKL_std,Dorosperse Blue KKL_std,Dianix Yellow AM-2R_std,Dianix Red AM-SLR_std,Dianix Blue AM-2G_std,Synolon Yellow AK_std,Synolon Red AK_std,Synolon Blue AK_std,Dorosperse B/K KKL_std,Dianix Black AM-SLR_std,Synolon Black AK-NB_std,Dorosperse Dark Grey KKL_std,Dianix Grey AM-SLR_std,Synolon Dark Grey AK_std,Dianix Yellow Brown AM-R_std,Dorosperse Brown K-3LR_std,Synofast 28_std,배합_Sunsolt RM-340S_std,배합_빙초산_std,배합_UVK-200_std,배합_Fadex® TS liq_std,배합_UVK-400 H/C_std,배합_Sera Fast P-UVC_std,Lab 염색 상승속도 #1_std,Lab 염색 상승속도 #2_std,Lab 염색 상승속도 #3_std,Lab 염색 상승온도 #3_std,Lab 염색 상승온도 #3 유지시간_std,Lab 염색 하강속도 #1_std,후처리_NaOH_std,후처리_Sera Con M-FAS_std,Dorosperse Yellow KKL_prop_std,Dorosperse Red KKL_prop_std,Dorosperse Blue KKL_prop_std,Dianix Yellow AM-2R_prop_std,Dianix Red AM-SLR_prop_std,Dianix Blue AM-2G_prop_std,Synolon Yellow AK_prop_std,Synolon Red AK_prop_std,Synolon Blue AK_prop_std,Dorosperse B/K KKL_prop_std,Dianix Black AM-SLR_prop_std,Synolon Black AK-NB_prop_std,Dorosperse Dark Grey KKL_prop_std,Dianix Grey AM-SLR_prop_std,Synolon Dark Grey AK_prop_std,Dianix Yellow Brown AM-R_prop_std,Dorosperse Brown K-3LR_prop_std,Synofast 28_prop_std,색상_L*,색상_a*,색상_b*
88,81,237,0.5,0.0,0.0,0.0,0.0,0.0,0.0,0.0,0.0,0.0,0.0,0.0,0.0,0.0,0.0,0.0,0.0,0.0,0.5,0.3,0.5,0,0.0,0,0,1.5,0.75,1.5,136,60,2.0,2.0,2.0,0.0,0.0,0.0,0.0,0.0,0.0,0.0,0.0,0.0,0,0,0,0,0,0,0,0,1,50.51,10.55,9.48
88,81,237,0.5,0.0,0.0,0.0,0.0,0.0,0.0,0.0,0.0,0.0,0.0,0.0,0.0,0.0,0.0,0.0,0.0,0.0,0.5,0.3,0.5,4,0.0,0,4,1.5,0.75,1.5,136,60,2.0,2.0,2.0,0.0,0.0,0.0,0.0,0.0,0.0,0.0,0.0,0.0,0,0,0,0,0,0,0,0,1,51.87,10.24,9.48
88,81,237,0.5,0.0,0.0,0.0,0.0,0.0,0.0,0.0,0.0,0.0,0.0,0.0,0.0,0.0,0.0,0.0,0.0,0.0,1.0,0.3,0.5,0,0.0,0,0,1.5,0.75,1.5,136,60,2.0,2.0,2.0,0.0,0.0,0.0,0.0,0.0,0.0,0.0,0.0,0.0,0,0,0,0,0,0,0,0,1,48.93,10.92,9.57
88,81,237,0.5,0.0,0.0,0.0,0.0,0.0,0.0,0.0,0.0,0.0,0.0,0.0,0.0,0.0,0.0,0.0,0.0,0.0,1.0,0.3,0.5,0,4.0,4,0,1.5,0.75,1.5,136,60,2.0,2.0,2.0,0.0,0.0,0.0,0.0,0.0,0.0,0.0,0.0,0.0,0,0,0,0,0,0,0,0,1,49.58,10.52,9.79
88,81,237,0.5,0.0,0.0,0.0,0.0,0.0,0.0,0.0,0.0,0.0,0.0,0.0,0.0,0.0,0.0,0.0,0.0,0.0,1.0,0.3,0.5,4,0.0,0,4,1.5,0.75,1.5,136,60,2.0,2.0,2.0,0.0,0.0,0.0,0.0,0.0,0.0,0.0,0.0,0.0,0,0,0,0,0,0,0,0,1,50.1,10.68,9.49
88,81,237,0.5,0.0,0.0,0.0,0.0,0.0,0.0,0.0,0.0,0.0,0.0,0.0,0.0,0.0,0.0,0.0,0.0,0.0,1.5,0.3,0.5,0,0.0,0,0,1.5,0.75,1.5,136,60,2.0,2.0,2.0,0.0,0.0,0.0,0.0,0.0,0.0,0.0,0.0,0.0,0,0,0,0,0,0,0,0,1,49.25,10.81,9.5
88,81,237,0.5,0.0,0.0,0.0,0.0,0.0,0.0,0.0,0.0,0.0,0.0,0.0,0.0,0.0,0.0,0.0,0.0,0.0,1.5,0.3,0.5,0,4.0,4,0,1.5,0.75,1.5,136,60,2.0,2.0,2.0,0.0,0.0,0.0,0.0,0.0,0.0,0.0,0.0,0.0,0,0,0,0,0,0,0,0,1,49.93,10.42,9.77
88,81,237,0.5,0.0,0.0,0.0,0.0,0.0,0.0,0.0,0.0,0.0,0.0,0.0,0.0,0.0,0.0,0.0,0.0,0.0,1.5,0.3,0.5,4,0.0,0,4,1.5,0.75,1.5,136,60,2.0,2.0,2.0,0.0,0.0,0.0,0.0,0.0,0.0,0.0,0.0,0.0,0,0,0,0,0,0,0,0,1,51.48,10.25,9.32
88,81,237,0.5,0.0,0.0,0.0,0.0,0.0,0.0,0.0,0.0,0.0,0.0,0.0,0.0,0.0,0.0,0.0,0.0,0.0,2.0,0.3,0.5,0,0.0,0,0,1.5,0.75,1.5,136,60,2.0,2.0,2.0,0.0,0.0,0.0,0.0,0.0,0.0,0.0,0.0,0.0,0,0,0,0,0,0,0,0,1,51.19,10.43,9.45
88,81,237,0.5,0.0,0.0,0.0,0.0,0.0,0.0,0.0,0.0,0.0,0.0,0.0,0.0,0.0,0.0,0.0,0.0,0.0,2.0,0.3,0.5,0,4.0,4,0,1.5,0.75,1.5,136,60,2.0,2.0,2.0,0.0,0.0,0.0,0.0,0.0,0.0,0.0,0.0,0.0,0,0,0,0,0,0,0,0,1,50.26,10.48,9.82
88,81,237,0.5,0.0,0.0,0.0,0.0,0.0,0.0,0.0,0.0,0.0,0.0,0.0,0.0,0.0,0.0,0.0,0.0,0.0,2.0,0.3,0.5,4,0.0,0,4,1.5,0.75,1.5,136,60,2.0,2.0,2.0,0.0,0.0,0.0,0.0,0.0,0.0,0.0,0.0,0.0,0,0,0,0,0,0,0,0,1,50.03,10.6,9.82
88,81,237,0.5,0.0,0.0,0.0,0.0,0.0,0.0,0.0,0.0,0.0,0.0,0.0,0.0,0.0,0.0,0.0,0.0,0.0,2.5,0.3,0.5,0,0.0,0,0,1.5,0.75,1.5,136,60,2.0,2.0,2.0,0.0,0.0,0.0,0.0,0.0,0.0,0.0,0.0,0.0,0,0,0,0,0,0,0,0,1,49.94,10.68,9.38
88,81,237,0.5,0.0,0.0,0.0,0.0,0.0,0.0,0.0,0.0,0.0,0.0,0.0,0.0,0.0,0.0,0.0,0.0,0.0,2.5,0.3,0.5,0,4.0,4,0,1.5,0.75,1.5,136,60,2.0,2.0,2.0,0.0,0.0,0.0,0.0,0.0,0.0,0.0,0.0,0.0,0,0,0,0,0,0,0,0,1,51.38,10.04,9.64
88,81,237,0.5,0.0,0.0,0.0,0.0,0.0,0.0,0.0,0.0,0.0,0.0,0.0,0.0,0.0,0.0,0.0,0.0,0.0,2.5,0.3,0.5,4,0.0,0,4,1.5,0.75,1.5,136,60,2.0,2.0,2.0,0.0,0.0,0.0,0.0,0.0,0.0,0.0,0.0,0.0,0,0,0,0,0,0,0,0,1,49.68,10.56,9.68
88,81,237,0.5,0.0,0.0,0.0,0.0,0.0,0.0,0.0,0.0,0.0,0.0,0.0,0.0,0.0,0.0,0.0,0.0,0.0,3.0,0.3,0.5,0,0.0,0,0,1.5,0.75,1.5,136,60,2.0,2.0,2.0,0.0,0.0,0.0,0.0,0.0,0.0,0.0,0.0,0.0,0,0,0,0,0,0,0,0,1,51.99,10.38,9.22
88,81,237,0.5,0.0,0.0,0.0,0.0,0.0,0.0,0.0,0.0,0.0,0.0,0.0,0.0,0.0,0.0,0.0,0.0,0.0,3.0,0.3,0.5,0,4.0,4,0,1.5,0.75,1.5,136,60,2.0,2.0,2.0,0.0,0.0,0.0,0.0,0.0,0.0,0.0,0.0,0.0,0,0,0,0,0,0,0,0,1,51.84,9.95,9.55
88,81,237,0.5,0.0,0.0,0.0,0.0,0.0,0.0,0.0,0.0,0.0,0.0,0.0,0.0,0.0,0.0,0.0,0.0,0.0,3.0,0.3,0.5,4,0.0,0,4,1.5,0.75,1.5,136,60,2.0,2.0,2.0,0.0,0.0,0.0,0.0,0.0,0.0,0.0,0.0,0.0,0,0,0,0,0,0,0,0,1,50.98,10.21,9.72
88,81,237,0.5,0.0,0.0,0.0,0.0,0.0,0.0,0.0,0.0,0.0,0.0,0.0,0.0,0.0,0.0,0.0,0.0,0.5,0.0,0.3,0.5,0,0.0,0,0,1.5,0.75,1.5,136,60,2.0,2.0,2.0,0.0,0.0,0.0,0.0,0.0,0.0,0.0,0.0,0.0,0,0,0,0,0,0,0,1,0,50.58,10.66,9.26
88,81,237,0.5,0.0,0.0,0.0,0.0,0.0,0.0,0.0,0.0,0.0,0.0,0.0,0.0,0.0,0.0,0.0,0.0,0.5,0.0,0.3,0.5,0,4.0,4,0,1.5,0.75,1.5,136,60,2.0,2.0,2.0,0.0,0.0,0.0,0.0,0.0,0.0,0.0,0.0,0.0,0,0,0,0,0,0,0,1,0,50.25,10.48,9.52
88,81,237,0.5,0.0,0.0,0.0,0.0,0.0,0.0,0.0,0.0,0.0,0.0,0.0,0.0,0.0,0.0,0.0,0.0,0.5,0.0,0.3,0.5,4,0.0,0,4,1.5,0.75,1.5,136,60,2.0,2.0,2.0,0.0,0.0,0.0,0.0,0.0,0.0,0.0,0.0,0.0,0,0,0,0,0,0,0,1,0,50.74,10.49,9.63
88,81,237,0.5,0.0,0.0,0.0,0.0,0.0,0.0,0.0,0.0,0.0,0.0,0.0,0.0,0.0,0.0,0.0,0.0,1.0,0.0,0.3,0.5,0,0.0,0,0,1.5,0.75,1.5,136,60,2.0,2.0,2.0,0.0,0.0,0.0,0.0,0.0,0.0,0.0,0.0,0.0,0,0,0,0,0,0,0,1,0,49.01,11.0,9.43
88,81,237,0.5,0.0,0.0,0.0,0.0,0.0,0.0,0.0,0.0,0.0,0.0,0.0,0.0,0.0,0.0,0.0,0.0,1.0,0.0,0.3,0.5,4,0.0,0,4,1.5,0.75,1.5,136,60,2.0,2.0,2.0,0.0,0.0,0.0,0.0,0.0,0.0,0.0,0.0,0.0,0,0,0,0,0,0,0,1,0,50.05,10.62,9.55
88,81,237,0.5,0.0,0.0,0.0,0.0,0.0,0.0,0.0,0.0,0.0,0.0,0.0,0.0,0.0,0.0,0.0,0.0,1.5,0.0,0.3,0.5,0,0.0,0,0,1.5,0.75,1.5,136,60,2.0,2.0,2.0,0.0,0.0,0.0,0.0,0.0,0.0,0.0,0.0,0.0,0,0,0,0,0,0,0,1,0,50.85,10.61,9.2
88,81,237,0.5,0.0,0.0,0.0,0.0,0.0,0.0,0.0,0.0,0.0,0.0,0.0,0.0,0.0,0.0,0.0,0.0,1.5,0.0,0.3,0.5,0,4.0,4,0,1.5,0.75,1.5,136,60,2.0,2.0,2.0,0.0,0.0,0.0,0.0,0.0,0.0,0.0,0.0,0.0,0,0,0,0,0,0,0,1,0,51.02,10.23,9.57
88,81,237,0.5,0.0,0.0,0.0,0.0,0.0,0.0,0.0,0.0,0.0,0.0,0.0,0.0,0.0,0.0,0.0,0.0,1.5,0.0,0.3,0.5,4,0.0,0,4,1.5,0.75,1.5,136,60,2.0,2.0,2.0,0.0,0.0,0.0,0.0,0.0,0.0,0.0,0.0,0.0,0,0,0,0,0,0,0,1,0,52.1,10.21,9.53
88,81,237,0.5,0.0,0.0,0.0,0.0,0.0,0.0,0.0,0.0,0.0,0.0,0.0,0.0,0.0,0.0,0.0,0.0,2.0,0.0,0.3,0.5,0,0.0,0,0,1.5,0.75,1.5,136,60,2.0,2.0,2.0,0.0,0.0,0.0,0.0,0.0,0.0,0.0,0.0,0.0,0,0,0,0,0,0,0,1,0,48.41,11.14,9.52
88,81,237,0.5,0.0,0.0,0.0,0.0,0.0,0.0,0.0,0.0,0.0,0.0,0.0,0.0,0.0,0.0,0.0,0.0,2.0,0.0,0.3,0.5,0,4.0,4,0,1.5,0.75,1.5,136,60,2.0,2.0,2.0,0.0,0.0,0.0,0.0,0.0,0.0,0.0,0.0,0.0,0,0,0,0,0,0,0,1,0,48.19,10.92,9.87
88,81,237,0.5,0.0,0.0,0.0,0.0,0.0,0.0,0.0,0.0,0.0,0.0,0.0,0.0,0.0,0.0,0.0,0.0,2.0,0.0,0.3,0.5,4,0.0,0,4,1.5,0.75,1.5,136,60,2.0,2.0,2.0,0.0,0.0,0.0,0.0,0.0,0.0,0.0,0.0,0.0,0,0,0,0,0,0,0,1,0,49.43,10.83,9.72
88,81,237,0.5,0.0,0.0,0.0,0.0,0.0,0.0,0.0,0.0,0.0,0.0,0.0,0.0,0.0,0.0,0.0,0.0,2.5,0.0,0.3,0.5,0,4.0,4,0,1.5,0.75,1.5,136,60,2.0,2.0,2.0,0.0,0.0,0.0,0.0,0.0,0.0,0.0,0.0,0.0,0,0,0,0,0,0,0,1,0,49.38,10.68,9.68
88,81,237,0.5,0.0,0.0,0.0,0.0,0.0,0.0,0.0,0.0,0.0,0.0,0.0,0.0,0.0,0.0,0.0,0.0,2.5,0.0,0.3,0.5,4,0.0,0,4,1.5,0.75,1.5,136,60,2.0,2.0,2.0,0.0,0.0,0.0,0.0,0.0,0.0,0.0,0.0,0.0,0,0,0,0,0,0,0,1,0,49.1,10.79,9.64
88,81,237,0.5,0.0,0.0,0.0,0.0,0.0,0.0,0.0,0.0,0.0,0.0,0.0,0.0,0.0,0.0,0.0,0.0,3.0,0.0,0.3,0.5,0,4.0,4,0,1.5,0.75,1.5,136,60,2.0,2.0,2.0,0.0,0.0,0.0,0.0,0.0,0.0,0.0,0.0,0.0,0,0,0,0,0,0,0,1,0,50.4,10.31,9.58
88,81,237,0.5,0.0,0.0,0.0,0.0,0.0,0.0,0.0,0.0,0.0,0.0,0.0,0.0,0.0,0.0,0.0,0.0,3.0,0.0,0.3,0.5,4,0.0,0,4,1.5,0.75,1.5,136,60,2.0,2.0,2.0,0.0,0.0,0.0,0.0,0.0,0.0,0.0,0.0,0.0,0,0,0,0,0,0,0,1,0,50.76,10.44,9.46
88,81,237,0.5,0.0,0.0,0.0,0.0,0.0,0.0,0.0,0.0,0.0,0.0,0.0,0.0,0.0,0.0,0.0,0.5,0.0,0.0,0.3,0.5,0,0.0,0,0,1.5,0.75,1.5,136,60,2.0,2.0,2.0,0.0,0.0,0.0,0.0,0.0,0.0,0.0,0.0,0.0,0,0,0,0,0,0,1,0,0,71.61,21.72,47.56
88,81,237,0.5,0.0,0.0,0.0,0.0,0.0,0.0,0.0,0.0,0.0,0.0,0.0,0.0,0.0,0.0,0.0,0.5,0.0,0.0,0.3,0.5,0,4.0,4,0,1.5,0.75,1.5,136,60,2.0,2.0,2.0,0.0,0.0,0.0,0.0,0.0,0.0,0.0,0.0,0.0,0,0,0,0,0,0,1,0,0,71.2,22.47,48.49
88,81,237,0.5,0.0,0.0,0.0,0.0,0.0,0.0,0.0,0.0,0.0,0.0,0.0,0.0,0.0,0.0,0.0,0.5,0.0,0.0,0.3,0.5,4,0.0,0,4,1.5,0.75,1.5,136,60,2.0,2.0,2.0,0.0,0.0,0.0,0.0,0.0,0.0,0.0,0.0,0.0,0,0,0,0,0,0,1,0,0,71.82,21.89,47.92
88,81,237,0.5,0.0,0.0,0.0,0.0,0.0,0.0,0.0,0.0,0.0,0.0,0.0,0.0,0.0,0.0,0.0,1.0,0.0,0.0,0.3,0.5,0,4.0,4,0,1.5,0.75,1.5,136,60,2.0,2.0,2.0,0.0,0.0,0.0,0.0,0.0,0.0,0.0,0.0,0.0,0,0,0,0,0,0,1,0,0,66.19,27.1,53.01
88,81,237,0.5,0.0,0.0,0.0,0.0,0.0,0.0,0.0,0.0,0.0,0.0,0.0,0.0,0.0,0.0,0.0,1.0,0.0,0.0,0.3,0.5,4,0.0,0,4,1.5,0.75,1.5,136,60,2.0,2.0,2.0,0.0,0.0,0.0,0.0,0.0,0.0,0.0,0.0,0.0,0,0,0,0,0,0,1,0,0,66.03,27.23,53.08
88,81,237,0.5,0.0,0.0,0.0,0.0,0.0,0.0,0.0,0.0,0.0,0.0,0.0,0.0,0.0,0.0,0.0,1.5,0.0,0.0,0.3,0.5,0,0.0,0,0,1.5,0.75,1.5,136,60,2.0,2.0,2.0,0.0,0.0,0.0,0.0,0.0,0.0,0.0,0.0,0.0,0,0,0,0,0,0,1,0,0,61.8,31.11,55.7
88,81,237,0.5,0.0,0.0,0.0,0.0,0.0,0.0,0.0,0.0,0.0,0.0,0.0,0.0,0.0,0.0,0.0,1.5,0.0,0.0,0.3,0.5,0,4.0,4,0,1.5,0.75,1.5,136,60,2.0,2.0,2.0,0.0,0.0,0.0,0.0,0.0,0.0,0.0,0.0,0.0,0,0,0,0,0,0,1,0,0,61.9,30.93,55.53
88,81,237,0.5,0.0,0.0,0.0,0.0,0.0,0.0,0.0,0.0,0.0,0.0,0.0,0.0,0.0,0.0,0.0,1.5,0.0,0.0,0.3,0.5,4,0.0,0,4,1.5,0.75,1.5,136,60,2.0,2.0,2.0,0.0,0.0,0.0,0.0,0.0,0.0,0.0,0.0,0.0,0,0,0,0,0,0,1,0,0,62.28,30.64,55.78
88,81,237,0.5,0.0,0.0,0.0,0.0,0.0,0.0,0.0,0.0,0.0,0.0,0.0,0.0,0.0,0.0,0.0,2.0,0.0,0.0,0.3,0.5,0,4.0,4,0,1.5,0.75,1.5,136,60,2.0,2.0,2.0,0.0,0.0,0.0,0.0,0.0,0.0,0.0,0.0,0.0,0,0,0,0,0,0,1,0,0,58.86,32.67,55.96
88,81,237,0.5,0.0,0.0,0.0,0.0,0.0,0.0,0.0,0.0,0.0,0.0,0.0,0.0,0.0,0.0,0.0,2.0,0.0,0.0,0.3,0.5,4,0.0,0,4,1.5,0.75,1.5,136,60,2.0,2.0,2.0,0.0,0.0,0.0,0.0,0.0,0.0,0.0,0.0,0.0,0,0,0,0,0,0,1,0,0,59.09,32.41,56.11
88,81,237,0.5,0.0,0.0,0.0,0.0,0.0,0.0,0.0,0.0,0.0,0.0,0.0,0.0,0.0,0.0,0.0,2.5,0.0,0.0,0.3,0.5,0,0.0,0,0,1.5,0.75,1.5,136,60,2.0,2.0,2.0,0.0,0.0,0.0,0.0,0.0,0.0,0.0,0.0,0.0,0,0,0,0,0,0,1,0,0,56.53,34.28,56.06
88,81,237,0.5,0.0,0.0,0.0,0.0,0.0,0.0,0.0,0.0,0.0,0.0,0.0,0.0,0.0,0.0,0.0,2.5,0.0,0.0,0.3,0.5,0,4.0,4,0,1.5,0.75,1.5,136,60,2.0,2.0,2.0,0.0,0.0,0.0,0.0,0.0,0.0,0.0,0.0,0.0,0,0,0,0,0,0,1,0,0,57.11,34.09,55.99
88,81,237,0.5,0.0,0.0,0.0,0.0,0.0,0.0,0.0,0.0,0.0,0.0,0.0,0.0,0.0,0.0,0.0,2.5,0.0,0.0,0.3,0.5,4,0.0,0,4,1.5,0.75,1.5,136,60,2.0,2.0,2.0,0.0,0.0,0.0,0.0,0.0,0.0,0.0,0.0,0.0,0,0,0,0,0,0,1,0,0,56.93,33.84,56.24
88,81,237,0.5,0.0,0.0,0.0,0.0,0.0,0.0,0.0,0.0,0.0,0.0,0.0,0.0,0.0,0.0,0.0,3.0,0.0,0.0,0.3,0.5,0,0.0,0,0,1.5,0.75,1.5,136,60,2.0,2.0,2.0,0.0,0.0,0.0,0.0,0.0,0.0,0.0,0.0,0.0,0,0,0,0,0,0,1,0,0,55.2,35.75,56.04
88,81,237,0.5,0.0,0.0,0.0,0.0,0.0,0.0,0.0,0.0,0.0,0.0,0.0,0.0,0.0,0.0,0.0,3.0,0.0,0.0,0.3,0.5,0,4.0,4,0,1.5,0.75,1.5,136,60,2.0,2.0,2.0,0.0,0.0,0.0,0.0,0.0,0.0,0.0,0.0,0.0,0,0,0,0,0,0,1,0,0,55.34,35.54,55.68
88,81,237,0.5,0.0,0.0,0.0,0.0,0.0,0.0,0.0,0.0,0.0,0.0,0.0,0.0,0.0,0.0,0.0,3.0,0.0,0.0,0.3,0.5,4,0.0,0,4,1.5,0.75,1.5,136,60,2.0,2.0,2.0,0.0,0.0,0.0,0.0,0.0,0.0,0.0,0.0,0.0,0,0,0,0,0,0,1,0,0,54.68,35.83,55.9
88,81,237,0.5,0.0,0.0,0.0,0.0,0.0,0.0,0.0,0.0,0.0,0.0,0.0,0.0,0.0,0.0,1.0,0.0,0.0,0.0,0.3,0.5,0,0.0,0,0,1.5,0.75,1.5,136,60,2.0,2.0,2.0,0.0,0.0,0.0,0.0,0.0,0.0,0.0,0.0,0.0,0,0,0,0,0,1,0,0,0,38.13,-0.07,-0.94
88,81,237,0.5,0.0,0.0,0.0,0.0,0.0,0.0,0.0,0.0,0.0,0.0,0.0,0.0,0.0,0.0,1.0,0.0,0.0,0.0,0.3,0.5,0,4.0,4,0,1.5,0.75,1.5,136,60,2.0,2.0,2.0,0.0,0.0,0.0,0.0,0.0,0.0,0.0,0.0,0.0,0,0,0,0,0,1,0,0,0,38.08,-0.21,-0.45
88,81,237,0.5,0.0,0.0,0.0,0.0,0.0,0.0,0.0,0.0,0.0,0.0,0.0,0.0,0.0,0.0,1.0,0.0,0.0,0.0,0.3,0.5,4,0.0,0,4,1.5,0.75,1.5,136,60,2.0,2.0,2.0,0.0,0.0,0.0,0.0,0.0,0.0,0.0,0.0,0.0,0,0,0,0,0,1,0,0,0,38.91,-0.22,-0.65
88,81,237,0.5,0.0,0.0,0.0,0.0,0.0,0.0,0.0,0.0,0.0,0.0,0.0,0.0,0.0,0.0,2.0,0.0,0.0,0.0,0.3,0.5,0,0.0,0,0,1.5,0.75,1.5,136,60,2.0,2.0,2.0,0.0,0.0,0.0,0.0,0.0,0.0,0.0,0.0,0.0,0,0,0,0,0,1,0,0,0,28.85,-0.15,-1.2
88,81,237,0.5,0.0,0.0,0.0,0.0,0.0,0.0,0.0,0.0,0.0,0.0,0.0,0.0,0.0,0.0,2.0,0.0,0.0,0.0,0.3,0.5,0,4.0,4,0,1.5,0.75,1.5,136,60,2.0,2.0,2.0,0.0,0.0,0.0,0.0,0.0,0.0,0.0,0.0,0.0,0,0,0,0,0,1,0,0,0,28.2,-0.16,-1.15
88,81,237,0.5,0.0,0.0,0.0,0.0,0.0,0.0,0.0,0.0,0.0,0.0,0.0,0.0,0.0,0.0,2.0,0.0,0.0,0.0,0.3,0.5,4,0.0,0,4,1.5,0.75,1.5,136,60,2.0,2.0,2.0,0.0,0.0,0.0,0.0,0.0,0.0,0.0,0.0,0.0,0,0,0,0,0,1,0,0,0,28.64,-0.14,-1.08
88,81,237,0.5,0.0,0.0,0.0,0.0,0.0,0.0,0.0,0.0,0.0,0.0,0.0,0.0,0.0,0.0,3.0,0.0,0.0,0.0,0.3,0.5,0,0.0,0,0,1.5,0.75,1.5,136,60,2.0,2.0,2.0,0.0,0.0,0.0,0.0,0.0,0.0,0.0,0.0,0.0,0,0,0,0,0,1,0,0,0,21.04,-0.01,-1.35
88,81,237,0.5,0.0,0.0,0.0,0.0,0.0,0.0,0.0,0.0,0.0,0.0,0.0,0.0,0.0,0.0,3.0,0.0,0.0,0.0,0.3,0.5,0,4.0,4,0,1.5,0.75,1.5,136,60,2.0,2.0,2.0,0.0,0.0,0.0,0.0,0.0,0.0,0.0,0.0,0.0,0,0,0,0,0,1,0,0,0,24.26,-0.1,-1.32
88,81,237,0.5,0.0,0.0,0.0,0.0,0.0,0.0,0.0,0.0,0.0,0.0,0.0,0.0,0.0,0.0,3.0,0.0,0.0,0.0,0.3,0.5,4,0.0,0,4,1.5,0.75,1.5,136,60,2.0,2.0,2.0,0.0,0.0,0.0,0.0,0.0,0.0,0.0,0.0,0.0,0,0,0,0,0,1,0,0,0,24.22,-0.11,-1.36
88,81,237,0.5,0.0,0.0,0.0,0.0,0.0,0.0,0.0,0.0,0.0,0.0,0.0,0.0,0.0,0.0,4.0,0.0,0.0,0.0,0.3,0.5,0,0.0,0,0,1.5,0.75,1.5,136,60,2.0,2.0,2.0,0.0,0.0,0.0,0.0,0.0,0.0,0.0,0.0,0.0,0,0,0,0,0,1,0,0,0,24.39,-0.08,-1.5
88,81,237,0.5,0.0,0.0,0.0,0.0,0.0,0.0,0.0,0.0,0.0,0.0,0.0,0.0,0.0,0.0,4.0,0.0,0.0,0.0,0.3,0.5,0,4.0,4,0,1.5,0.75,1.5,136,60,2.0,2.0,2.0,0.0,0.0,0.0,0.0,0.0,0.0,0.0,0.0,0.0,0,0,0,0,0,1,0,0,0,21.13,-0.14,-1.35
88,81,237,0.5,0.0,0.0,0.0,0.0,0.0,0.0,0.0,0.0,0.0,0.0,0.0,0.0,0.0,0.0,4.0,0.0,0.0,0.0,0.3,0.5,4,0.0,0,4,1.5,0.75,1.5,136,60,2.0,2.0,2.0,0.0,0.0,0.0,0.0,0.0,0.0,0.0,0.0,0.0,0,0,0,0,0,1,0,0,0,21.28,-0.07,-1.36
88,81,237,0.5,0.0,0.0,0.0,0.0,0.0,0.0,0.0,0.0,0.0,0.0,0.0,0.0,0.0,0.0,5.0,0.0,0.0,0.0,0.3,0.5,0,0.0,0,0,1.5,0.75,1.5,136,60,2.0,2.0,2.0,0.0,0.0,0.0,0.0,0.0,0.0,0.0,0.0,0.0,0,0,0,0,0,1,0,0,0,19.92,0.0,-1.35
88,81,237,0.5,0.0,0.0,0.0,0.0,0.0,0.0,0.0,0.0,0.0,0.0,0.0,0.0,0.0,0.0,5.0,0.0,0.0,0.0,0.3,0.5,0,4.0,4,0,1.5,0.75,1.5,136,60,2.0,2.0,2.0,0.0,0.0,0.0,0.0,0.0,0.0,0.0,0.0,0.0,0,0,0,0,0,1,0,0,0,19.7,-0.1,-1.3
88,81,237,0.5,0.0,0.0,0.0,0.0,0.0,0.0,0.0,0.0,0.0,0.0,0.0,0.0,0.0,0.0,5.0,0.0,0.0,0.0,0.3,0.5,4,0.0,0,4,1.5,0.75,1.5,136,60,2.0,2.0,2.0,0.0,0.0,0.0,0.0,0.0,0.0,0.0,0.0,0.0,0,0,0,0,0,1,0,0,0,19.6,-0.05,-1.28
88,81,237,0.5,0.0,0.0,0.0,0.0,0.0,0.0,0.0,0.0,0.0,0.0,0.0,0.0,0.0,0.0,6.0,0.0,0.0,0.0,0.3,0.5,0,0.0,0,0,1.5,0.75,1.5,136,60,2.0,2.0,2.0,0.0,0.0,0.0,0.0,0.0,0.0,0.0,0.0,0.0,0,0,0,0,0,1,0,0,0,18.75,-0.03,-1.33
88,81,237,0.5,0.0,0.0,0.0,0.0,0.0,0.0,0.0,0.0,0.0,0.0,0.0,0.0,0.0,0.0,6.0,0.0,0.0,0.0,0.3,0.5,0,4.0,4,0,1.5,0.75,1.5,136,60,2.0,2.0,2.0,0.0,0.0,0.0,0.0,0.0,0.0,0.0,0.0,0.0,0,0,0,0,0,1,0,0,0,18.22,-0.12,-1.23
88,81,237,0.5,0.0,0.0,0.0,0.0,0.0,0.0,0.0,0.0,0.0,0.0,0.0,0.0,0.0,0.0,6.0,0.0,0.0,0.0,0.3,0.5,4,0.0,0,4,1.5,0.75,1.5,136,60,2.0,2.0,2.0,0.0,0.0,0.0,0.0,0.0,0.0,0.0,0.0,0.0,0,0,0,0,0,1,0,0,0,18.32,-0.07,-1.28
88,81,237,0.5,0.0,0.0,0.0,0.0,0.0,0.0,0.0,0.0,0.0,0.0,0.0,0.0,0.0,1.0,0.0,0.0,0.0,0.0,0.3,0.5,0,0.0,0,0,1.5,0.75,1.5,136,60,2.0,2.0,2.0,0.0,0.0,0.0,0.0,0.0,0.0,0.0,0.0,0.0,0,0,0,0,1,0,0,0,0,46.13,0.21,-0.95
88,81,237,0.5,0.0,0.0,0.0,0.0,0.0,0.0,0.0,0.0,0.0,0.0,0.0,0.0,0.0,1.0,0.0,0.0,0.0,0.0,0.3,0.5,0,4.0,4,0,1.5,0.75,1.5,136,60,2.0,2.0,2.0,0.0,0.0,0.0,0.0,0.0,0.0,0.0,0.0,0.0,0,0,0,0,1,0,0,0,0,44.82,0.13,-0.64
88,81,237,0.5,0.0,0.0,0.0,0.0,0.0,0.0,0.0,0.0,0.0,0.0,0.0,0.0,0.0,1.0,0.0,0.0,0.0,0.0,0.3,0.5,4,0.0,0,4,1.5,0.75,1.5,136,60,2.0,2.0,2.0,0.0,0.0,0.0,0.0,0.0,0.0,0.0,0.0,0.0,0,0,0,0,1,0,0,0,0,45.68,0.32,-0.92
88,81,237,0.5,0.0,0.0,0.0,0.0,0.0,0.0,0.0,0.0,0.0,0.0,0.0,0.0,0.0,2.0,0.0,0.0,0.0,0.0,0.3,0.5,0,0.0,0,0,1.5,0.75,1.5,136,60,2.0,2.0,2.0,0.0,0.0,0.0,0.0,0.0,0.0,0.0,0.0,0.0,0,0,0,0,1,0,0,0,0,36.79,0.28,-1.18
88,81,237,0.5,0.0,0.0,0.0,0.0,0.0,0.0,0.0,0.0,0.0,0.0,0.0,0.0,0.0,2.0,0.0,0.0,0.0,0.0,0.3,0.5,0,4.0,4,0,1.5,0.75,1.5,136,60,2.0,2.0,2.0,0.0,0.0,0.0,0.0,0.0,0.0,0.0,0.0,0.0,0,0,0,0,1,0,0,0,0,35.43,0.17,-1.14
88,81,237,0.5,0.0,0.0,0.0,0.0,0.0,0.0,0.0,0.0,0.0,0.0,0.0,0.0,0.0,2.0,0.0,0.0,0.0,0.0,0.3,0.5,4,0.0,0,4,1.5,0.75,1.5,136,60,2.0,2.0,2.0,0.0,0.0,0.0,0.0,0.0,0.0,0.0,0.0,0.0,0,0,0,0,1,0,0,0,0,35.7,0.35,-1.48
88,81,237,0.5,0.0,0.0,0.0,0.0,0.0,0.0,0.0,0.0,0.0,0.0,0.0,0.0,0.0,3.0,0.0,0.0,0.0,0.0,0.3,0.5,0,0.0,0,0,1.5,0.75,1.5,136,60,2.0,2.0,2.0,0.0,0.0,0.0,0.0,0.0,0.0,0.0,0.0,0.0,0,0,0,0,1,0,0,0,0,29.79,0.18,-1.5
88,81,237,0.5,0.0,0.0,0.0,0.0,0.0,0.0,0.0,0.0,0.0,0.0,0.0,0.0,0.0,3.0,0.0,0.0,0.0,0.0,0.3,0.5,0,4.0,4,0,1.5,0.75,1.5,136,60,2.0,2.0,2.0,0.0,0.0,0.0,0.0,0.0,0.0,0.0,0.0,0.0,0,0,0,0,1,0,0,0,0,30.21,0.21,-1.37
88,81,237,0.5,0.0,0.0,0.0,0.0,0.0,0.0,0.0,0.0,0.0,0.0,0.0,0.0,0.0,3.0,0.0,0.0,0.0,0.0,0.3,0.5,4,0.0,0,4,1.5,0.75,1.5,136,60,2.0,2.0,2.0,0.0,0.0,0.0,0.0,0.0,0.0,0.0,0.0,0.0,0,0,0,0,1,0,0,0,0,30.59,0.32,-1.47
88,81,237,0.5,0.0,0.0,0.0,0.0,0.0,0.0,0.0,0.0,0.0,0.0,0.0,0.0,0.0,4.0,0.0,0.0,0.0,0.0,0.3,0.5,0,0.0,0,0,1.5,0.75,1.5,136,60,2.0,2.0,2.0,0.0,0.0,0.0,0.0,0.0,0.0,0.0,0.0,0.0,0,0,0,0,1,0,0,0,0,26.9,0.15,-1.65
88,81,237,0.5,0.0,0.0,0.0,0.0,0.0,0.0,0.0,0.0,0.0,0.0,0.0,0.0,0.0,4.0,0.0,0.0,0.0,0.0,0.3,0.5,0,4.0,4,0,1.5,0.75,1.5,136,60,2.0,2.0,2.0,0.0,0.0,0.0,0.0,0.0,0.0,0.0,0.0,0.0,0,0,0,0,1,0,0,0,0,26.9,0.11,-1.59
88,81,237,0.5,0.0,0.0,0.0,0.0,0.0,0.0,0.0,0.0,0.0,0.0,0.0,0.0,0.0,4.0,0.0,0.0,0.0,0.0,0.3,0.5,4,0.0,0,4,1.5,0.75,1.5,136,60,2.0,2.0,2.0,0.0,0.0,0.0,0.0,0.0,0.0,0.0,0.0,0.0,0,0,0,0,1,0,0,0,0,26.9,0.2,-1.63
88,81,237,0.5,0.0,0.0,0.0,0.0,0.0,0.0,0.0,0.0,0.0,0.0,0.0,0.0,0.0,5.0,0.0,0.0,0.0,0.0,0.3,0.5,0,0.0,0,0,1.5,0.75,1.5,136,60,2.0,2.0,2.0,0.0,0.0,0.0,0.0,0.0,0.0,0.0,0.0,0.0,0,0,0,0,1,0,0,0,0,25.06,0.2,-1.68
88,81,237,0.5,0.0,0.0,0.0,0.0,0.0,0.0,0.0,0.0,0.0,0.0,0.0,0.0,0.0,5.0,0.0,0.0,0.0,0.0,0.3,0.5,0,4.0,4,0,1.5,0.75,1.5,136,60,2.0,2.0,2.0,0.0,0.0,0.0,0.0,0.0,0.0,0.0,0.0,0.0,0,0,0,0,1,0,0,0,0,22.45,0.09,-1.62
88,81,237,0.5,0.0,0.0,0.0,0.0,0.0,0.0,0.0,0.0,0.0,0.0,0.0,0.0,0.0,5.0,0.0,0.0,0.0,0.0,0.3,0.5,4,0.0,0,4,1.5,0.75,1.5,136,60,2.0,2.0,2.0,0.0,0.0,0.0,0.0,0.0,0.0,0.0,0.0,0.0,0,0,0,0,1,0,0,0,0,23.69,0.11,-1.66
88,81,237,0.5,0.0,0.0,0.0,0.0,0.0,0.0,0.0,0.0,0.0,0.0,0.0,0.0,0.0,6.0,0.0,0.0,0.0,0.0,0.3,0.5,0,0.0,0,0,1.5,0.75,1.5,136,60,2.0,2.0,2.0,0.0,0.0,0.0,0.0,0.0,0.0,0.0,0.0,0.0,0,0,0,0,1,0,0,0,0,22.92,0.12,-1.61
88,81,237,0.5,0.0,0.0,0.0,0.0,0.0,0.0,0.0,0.0,0.0,0.0,0.0,0.0,0.0,6.0,0.0,0.0,0.0,0.0,0.3,0.5,4,0.0,0,4,1.5,0.75,1.5,136,60,2.0,2.0,2.0,0.0,0.0,0.0,0.0,0.0,0.0,0.0,0.0,0.0,0,0,0,0,1,0,0,0,0,22.63,0.14,-1.71
88,81,237,0.5,0.0,0.0,0.0,0.0,0.0,0.0,0.0,0.0,0.0,0.0,0.0,0.0,1.0,0.0,0.0,0.0,0.0,0.0,0.3,0.5,0,0.0,0,0,1.5,0.75,1.5,136,60,2.0,2.0,2.0,0.0,0.0,0.0,0.0,0.0,0.0,0.0,0.0,0.0,0,0,0,1,0,0,0,0,0,38.17,-0.2,-0.95
88,81,237,0.5,0.0,0.0,0.0,0.0,0.0,0.0,0.0,0.0,0.0,0.0,0.0,0.0,1.0,0.0,0.0,0.0,0.0,0.0,0.3,0.5,0,4.0,4,0,1.5,0.75,1.5,136,60,2.0,2.0,2.0,0.0,0.0,0.0,0.0,0.0,0.0,0.0,0.0,0.0,0,0,0,1,0,0,0,0,0,37.71,-0.4,-0.57
88,81,237,0.5,0.0,0.0,0.0,0.0,0.0,0.0,0.0,0.0,0.0,0.0,0.0,0.0,2.0,0.0,0.0,0.0,0.0,0.0,0.3,0.5,0,0.0,0,0,1.5,0.75,1.5,136,60,2.0,2.0,2.0,0.0,0.0,0.0,0.0,0.0,0.0,0.0,0.0,0.0,0,0,0,1,0,0,0,0,0,28.83,-0.3,-1.28
88,81,237,0.5,0.0,0.0,0.0,0.0,0.0,0.0,0.0,0.0,0.0,0.0,0.0,0.0,2.0,0.0,0.0,0.0,0.0,0.0,0.3,0.5,0,4.0,4,0,1.5,0.75,1.5,136,60,2.0,2.0,2.0,0.0,0.0,0.0,0.0,0.0,0.0,0.0,0.0,0.0,0,0,0,1,0,0,0,0,0,29.02,-0.33,-1.0
88,81,237,0.5,0.0,0.0,0.0,0.0,0.0,0.0,0.0,0.0,0.0,0.0,0.0,0.0,2.0,0.0,0.0,0.0,0.0,0.0,0.3,0.5,4,0.0,0,4,1.5,0.75,1.5,136,60,2.0,2.0,2.0,0.0,0.0,0.0,0.0,0.0,0.0,0.0,0.0,0.0,0,0,0,1,0,0,0,0,0,29.58,-0.23,-1.23
88,81,237,0.5,0.0,0.0,0.0,0.0,0.0,0.0,0.0,0.0,0.0,0.0,0.0,0.0,3.0,0.0,0.0,0.0,0.0,0.0,0.3,0.5,0,0.0,0,0,1.5,0.75,1.5,136,60,2.0,2.0,2.0,0.0,0.0,0.0,0.0,0.0,0.0,0.0,0.0,0.0,0,0,0,1,0,0,0,0,0,24.33,-0.16,-1.29
88,81,237,0.5,0.0,0.0,0.0,0.0,0.0,0.0,0.0,0.0,0.0,0.0,0.0,0.0,3.0,0.0,0.0,0.0,0.0,0.0,0.3,0.5,0,4.0,4,0,1.5,0.75,1.5,136,60,2.0,2.0,2.0,0.0,0.0,0.0,0.0,0.0,0.0,0.0,0.0,0.0,0,0,0,1,0,0,0,0,0,24.25,-0.22,-1.12
88,81,237,0.5,0.0,0.0,0.0,0.0,0.0,0.0,0.0,0.0,0.0,0.0,0.0,0.0,3.0,0.0,0.0,0.0,0.0,0.0,0.3,0.5,4,0.0,0,4,1.5,0.75,1.5,136,60,2.0,2.0,2.0,0.0,0.0,0.0,0.0,0.0,0.0,0.0,0.0,0.0,0,0,0,1,0,0,0,0,0,24.32,-0.16,-1.32
88,81,237,0.5,0.0,0.0,0.0,0.0,0.0,0.0,0.0,0.0,0.0,0.0,0.0,0.0,4.0,0.0,0.0,0.0,0.0,0.0,0.3,0.5,0,0.0,0,0,1.5,0.75,1.5,136,60,2.0,2.0,2.0,0.0,0.0,0.0,0.0,0.0,0.0,0.0,0.0,0.0,0,0,0,1,0,0,0,0,0,21.15,-0.21,-1.25
88,81,237,0.5,0.0,0.0,0.0,0.0,0.0,0.0,0.0,0.0,0.0,0.0,0.0,0.0,4.0,0.0,0.0,0.0,0.0,0.0,0.3,0.5,0,4.0,4,0,1.5,0.75,1.5,136,60,2.0,2.0,2.0,0.0,0.0,0.0,0.0,0.0,0.0,0.0,0.0,0.0,0,0,0,1,0,0,0,0,0,21.59,-0.24,-1.18
88,81,237,0.5,0.0,0.0,0.0,0.0,0.0,0.0,0.0,0.0,0.0,0.0,0.0,0.0,4.0,0.0,0.0,0.0,0.0,0.0,0.3,0.5,4,0.0,0,4,1.5,0.75,1.5,136,60,2.0,2.0,2.0,0.0,0.0,0.0,0.0,0.0,0.0,0.0,0.0,0.0,0,0,0,1,0,0,0,0,0,22.17,-0.2,-1.27
88,81,237,0.5,0.0,0.0,0.0,0.0,0.0,0.0,0.0,0.0,0.0,0.0,0.0,0.0,5.0,0.0,0.0,0.0,0.0,0.0,0.3,0.5,0,0.0,0,0,1.5,0.75,1.5,136,60,2.0,2.0,2.0,0.0,0.0,0.0,0.0,0.0,0.0,0.0,0.0,0.0,0,0,0,1,0,0,0,0,0,20.45,-0.12,-1.29
88,81,237,0.5,0.0,0.0,0.0,0.0,0.0,0.0,0.0,0.0,0.0,0.0,0.0,0.0,5.0,0.0,0.0,0.0,0.0,0.0,0.3,0.5,0,4.0,4,0,1.5,0.75,1.5,136,60,2.0,2.0,2.0,0.0,0.0,0.0,0.0,0.0,0.0,0.0,0.0,0.0,0,0,0,1,0,0,0,0,0,21.47,-0.3,-1.19
88,81,237,0.5,0.0,0.0,0.0,0.0,0.0,0.0,0.0,0.0,0.0,0.0,0.0,0.0,5.0,0.0,0.0,0.0,0.0,0.0,0.3,0.5,4,0.0,0,4,1.5,0.75,1.5,136,60,2.0,2.0,2.0,0.0,0.0,0.0,0.0,0.0,0.0,0.0,0.0,0.0,0,0,0,1,0,0,0,0,0,19.4,-0.12,-1.29
88,81,237,0.5,0.0,0.0,0.0,0.0,0.0,0.0,0.0,0.0,0.0,0.0,0.0,0.0,6.0,0.0,0.0,0.0,0.0,0.0,0.3,0.5,0,0.0,0,0,1.5,0.75,1.5,136,60,2.0,2.0,2.0,0.0,0.0,0.0,0.0,0.0,0.0,0.0,0.0,0.0,0,0,0,1,0,0,0,0,0,18.89,-0.06,-1.28
88,81,237,0.5,0.0,0.0,0.0,0.0,0.0,0.0,0.0,0.0,0.0,0.0,0.0,0.0,6.0,0.0,0.0,0.0,0.0,0.0,0.3,0.5,0,4.0,4,0,1.5,0.75,1.5,136,60,2.0,2.0,2.0,0.0,0.0,0.0,0.0,0.0,0.0,0.0,0.0,0.0,0,0,0,1,0,0,0,0,0,18.93,-0.07,-1.28
88,81,237,0.5,0.0,0.0,0.0,0.0,0.0,0.0,0.0,0.0,0.0,0.0,0.0,0.0,6.0,0.0,0.0,0.0,0.0,0.0,0.3,0.5,4,0.0,0,4,1.5,0.75,1.5,136,60,2.0,2.0,2.0,0.0,0.0,0.0,0.0,0.0,0.0,0.0,0.0,0.0,0,0,0,1,0,0,0,0,0,18.52,0.02,-1.28
88,81,237,0.5,0.0,0.0,0.0,0.0,0.0,0.0,0.0,0.0,0.0,0.0,0.0,1.0,0.0,0.0,0.0,0.0,0.0,0.0,0.3,0.5,0,0.0,0,0,1.5,0.75,1.5,136,60,2.0,2.0,2.0,0.0,0.0,0.0,0.0,0.0,0.0,0.0,0.0,0.0,0,0,1,0,0,0,0,0,0,31.36,-1.63,-3.26
88,81,237,0.5,0.0,0.0,0.0,0.0,0.0,0.0,0.0,0.0,0.0,0.0,0.0,1.0,0.0,0.0,0.0,0.0,0.0,0.0,0.3,0.5,0,4.0,4,0,1.5,0.75,1.5,136,60,2.0,2.0,2.0,0.0,0.0,0.0,0.0,0.0,0.0,0.0,0.0,0.0,0,0,1,0,0,0,0,0,0,31.36,-1.85,-2.88
88,81,237,0.5,0.0,0.0,0.0,0.0,0.0,0.0,0.0,0.0,0.0,0.0,0.0,1.0,0.0,0.0,0.0,0.0,0.0,0.0,0.3,0.5,4,0.0,0,4,1.5,0.75,1.5,136,60,2.0,2.0,2.0,0.0,0.0,0.0,0.0,0.0,0.0,0.0,0.0,0.0,0,0,1,0,0,0,0,0,0,31.45,-1.65,-3.38
88,81,237,0.5,0.0,0.0,0.0,0.0,0.0,0.0,0.0,0.0,0.0,0.0,0.0,2.0,0.0,0.0,0.0,0.0,0.0,0.0,0.3,0.5,0,0.0,0,0,1.5,0.75,1.5,136,60,2.0,2.0,2.0,0.0,0.0,0.0,0.0,0.0,0.0,0.0,0.0,0.0,0,0,1,0,0,0,0,0,0,22.72,-1.24,-2.57
88,81,237,0.5,0.0,0.0,0.0,0.0,0.0,0.0,0.0,0.0,0.0,0.0,0.0,2.0,0.0,0.0,0.0,0.0,0.0,0.0,0.3,0.5,0,4.0,4,0,1.5,0.75,1.5,136,60,2.0,2.0,2.0,0.0,0.0,0.0,0.0,0.0,0.0,0.0,0.0,0.0,0,0,1,0,0,0,0,0,0,22.83,-1.24,-2.58
88,81,237,0.5,0.0,0.0,0.0,0.0,0.0,0.0,0.0,0.0,0.0,0.0,0.0,2.0,0.0,0.0,0.0,0.0,0.0,0.0,0.3,0.5,4,0.0,0,4,1.5,0.75,1.5,136,60,2.0,2.0,2.0,0.0,0.0,0.0,0.0,0.0,0.0,0.0,0.0,0.0,0,0,1,0,0,0,0,0,0,22.75,-1.3,-2.65
88,81,237,0.5,0.0,0.0,0.0,0.0,0.0,0.0,0.0,0.0,0.0,0.0,0.0,3.0,0.0,0.0,0.0,0.0,0.0,0.0,0.3,0.5,0,0.0,0,0,1.5,0.75,1.5,136,60,2.0,2.0,2.0,0.0,0.0,0.0,0.0,0.0,0.0,0.0,0.0,0.0,0,0,1,0,0,0,0,0,0,17.62,-0.32,-1.75
88,81,237,0.5,0.0,0.0,0.0,0.0,0.0,0.0,0.0,0.0,0.0,0.0,0.0,3.0,0.0,0.0,0.0,0.0,0.0,0.0,0.3,0.5,0,4.0,4,0,1.5,0.75,1.5,136,60,2.0,2.0,2.0,0.0,0.0,0.0,0.0,0.0,0.0,0.0,0.0,0.0,0,0,1,0,0,0,0,0,0,20.22,-0.74,-2.36
88,81,237,0.5,0.0,0.0,0.0,0.0,0.0,0.0,0.0,0.0,0.0,0.0,0.0,3.0,0.0,0.0,0.0,0.0,0.0,0.0,0.3,0.5,4,0.0,0,4,1.5,0.75,1.5,136,60,2.0,2.0,2.0,0.0,0.0,0.0,0.0,0.0,0.0,0.0,0.0,0.0,0,0,1,0,0,0,0,0,0,19.83,-0.8,-2.32
88,81,237,0.5,0.0,0.0,0.0,0.0,0.0,0.0,0.0,0.0,0.0,0.0,0.0,4.0,0.0,0.0,0.0,0.0,0.0,0.0,0.3,0.5,4,0.0,0,4,1.5,0.75,1.5,136,60,2.0,2.0,2.0,0.0,0.0,0.0,0.0,0.0,0.0,0.0,0.0,0.0,0,0,1,0,0,0,0,0,0,17.94,-0.38,-1.92
88,81,237,0.5,0.0,0.0,0.0,0.0,0.0,0.0,0.0,0.0,0.0,0.0,0.0,5.0,0.0,0.0,0.0,0.0,0.0,0.0,0.3,0.5,0,0.0,0,0,1.5,0.75,1.5,136,60,2.0,2.0,2.0,0.0,0.0,0.0,0.0,0.0,0.0,0.0,0.0,0.0,0,0,1,0,0,0,0,0,0,19.72,-0.71,-2.16
88,81,237,0.5,0.0,0.0,0.0,0.0,0.0,0.0,0.0,0.0,0.0,0.0,0.0,5.0,0.0,0.0,0.0,0.0,0.0,0.0,0.3,0.5,0,4.0,4,0,1.5,0.75,1.5,136,60,2.0,2.0,2.0,0.0,0.0,0.0,0.0,0.0,0.0,0.0,0.0,0.0,0,0,1,0,0,0,0,0,0,17.62,-0.18,-1.68
88,81,237,0.5,0.0,0.0,0.0,0.0,0.0,0.0,0.0,0.0,0.0,0.0,0.0,5.0,0.0,0.0,0.0,0.0,0.0,0.0,0.3,0.5,4,0.0,0,4,1.5,0.75,1.5,136,60,2.0,2.0,2.0,0.0,0.0,0.0,0.0,0.0,0.0,0.0,0.0,0.0,0,0,1,0,0,0,0,0,0,17.81,-0.15,-1.58
88,81,237,0.5,0.0,0.0,0.0,0.0,0.0,0.0,0.0,0.0,0.0,0.0,0.0,6.0,0.0,0.0,0.0,0.0,0.0,0.0,0.3,0.5,0,0.0,0,0,1.5,0.75,1.5,136,60,2.0,2.0,2.0,0.0,0.0,0.0,0.0,0.0,0.0,0.0,0.0,0.0,0,0,1,0,0,0,0,0,0,17.34,-0.08,-1.6
88,81,237,0.5,0.0,0.0,0.0,0.0,0.0,0.0,0.0,0.0,0.0,0.0,0.0,6.0,0.0,0.0,0.0,0.0,0.0,0.0,0.3,0.5,4,0.0,0,4,1.5,0.75,1.5,136,60,2.0,2.0,2.0,0.0,0.0,0.0,0.0,0.0,0.0,0.0,0.0,0.0,0,0,1,0,0,0,0,0,0,17.46,-0.02,-1.44
88,81,237,0.5,0.0,0.0,0.0,0.0,0.0,0.0,0.0,0.0,0.0,0.0,1.0,0.0,0.0,0.0,0.0,0.0,0.0,0.0,0.3,0.5,0,0.0,0,0,1.5,0.75,1.5,136,60,2.0,2.0,2.0,0.0,0.0,0.0,0.0,0.0,0.0,0.0,0.0,0.0,0,1,0,0,0,0,0,0,0,36.21,0.85,1.0
88,81,237,0.5,0.0,0.0,0.0,0.0,0.0,0.0,0.0,0.0,0.0,0.0,1.0,0.0,0.0,0.0,0.0,0.0,0.0,0.0,0.3,0.5,0,4.0,4,0,1.5,0.75,1.5,136,60,2.0,2.0,2.0,0.0,0.0,0.0,0.0,0.0,0.0,0.0,0.0,0.0,0,1,0,0,0,0,0,0,0,37.66,0.85,0.66
88,81,237,0.5,0.0,0.0,0.0,0.0,0.0,0.0,0.0,0.0,0.0,0.0,1.0,0.0,0.0,0.0,0.0,0.0,0.0,0.0,0.3,0.5,4,0.0,0,4,1.5,0.75,1.5,136,60,2.0,2.0,2.0,0.0,0.0,0.0,0.0,0.0,0.0,0.0,0.0,0.0,0,1,0,0,0,0,0,0,0,37.2,0.79,0.46
88,81,237,0.5,0.0,0.0,0.0,0.0,0.0,0.0,0.0,0.0,0.0,0.0,2.0,0.0,0.0,0.0,0.0,0.0,0.0,0.0,0.3,0.5,0,0.0,0,0,1.5,0.75,1.5,136,60,2.0,2.0,2.0,0.0,0.0,0.0,0.0,0.0,0.0,0.0,0.0,0.0,0,1,0,0,0,0,0,0,0,28.03,0.62,0.31
88,81,237,0.5,0.0,0.0,0.0,0.0,0.0,0.0,0.0,0.0,0.0,0.0,2.0,0.0,0.0,0.0,0.0,0.0,0.0,0.0,0.3,0.5,0,4.0,4,0,1.5,0.75,1.5,136,60,2.0,2.0,2.0,0.0,0.0,0.0,0.0,0.0,0.0,0.0,0.0,0.0,0,1,0,0,0,0,0,0,0,27.69,0.62,0.1
88,81,237,0.5,0.0,0.0,0.0,0.0,0.0,0.0,0.0,0.0,0.0,0.0,2.0,0.0,0.0,0.0,0.0,0.0,0.0,0.0,0.3,0.5,4,0.0,0,4,1.5,0.75,1.5,136,60,2.0,2.0,2.0,0.0,0.0,0.0,0.0,0.0,0.0,0.0,0.0,0.0,0,1,0,0,0,0,0,0,0,27.67,0.48,0.09
88,81,237,0.5,0.0,0.0,0.0,0.0,0.0,0.0,0.0,0.0,0.0,0.0,3.0,0.0,0.0,0.0,0.0,0.0,0.0,0.0,0.3,0.5,0,0.0,0,0,1.5,0.75,1.5,136,60,2.0,2.0,2.0,0.0,0.0,0.0,0.0,0.0,0.0,0.0,0.0,0.0,0,1,0,0,0,0,0,0,0,23.32,0.36,-0.11
88,81,237,0.5,0.0,0.0,0.0,0.0,0.0,0.0,0.0,0.0,0.0,0.0,3.0,0.0,0.0,0.0,0.0,0.0,0.0,0.0,0.3,0.5,0,4.0,4,0,1.5,0.75,1.5,136,60,2.0,2.0,2.0,0.0,0.0,0.0,0.0,0.0,0.0,0.0,0.0,0.0,0,1,0,0,0,0,0,0,0,23.81,0.43,-0.36
88,81,237,0.5,0.0,0.0,0.0,0.0,0.0,0.0,0.0,0.0,0.0,0.0,4.0,0.0,0.0,0.0,0.0,0.0,0.0,0.0,0.3,0.5,0,0.0,0,0,1.5,0.75,1.5,136,60,2.0,2.0,2.0,0.0,0.0,0.0,0.0,0.0,0.0,0.0,0.0,0.0,0,1,0,0,0,0,0,0,0,21.13,0.19,-0.44
88,81,237,0.5,0.0,0.0,0.0,0.0,0.0,0.0,0.0,0.0,0.0,0.0,4.0,0.0,0.0,0.0,0.0,0.0,0.0,0.0,0.3,0.5,0,4.0,4,0,1.5,0.75,1.5,136,60,2.0,2.0,2.0,0.0,0.0,0.0,0.0,0.0,0.0,0.0,0.0,0.0,0,1,0,0,0,0,0,0,0,20.74,0.18,-0.53
88,81,237,0.5,0.0,0.0,0.0,0.0,0.0,0.0,0.0,0.0,0.0,0.0,4.0,0.0,0.0,0.0,0.0,0.0,0.0,0.0,0.3,0.5,4,0.0,0,4,1.5,0.75,1.5,136,60,2.0,2.0,2.0,0.0,0.0,0.0,0.0,0.0,0.0,0.0,0.0,0.0,0,1,0,0,0,0,0,0,0,20.73,0.11,-0.69
88,81,237,0.5,0.0,0.0,0.0,0.0,0.0,0.0,0.0,0.0,0.0,0.0,5.0,0.0,0.0,0.0,0.0,0.0,0.0,0.0,0.3,0.5,0,0.0,0,0,1.5,0.75,1.5,136,60,2.0,2.0,2.0,0.0,0.0,0.0,0.0,0.0,0.0,0.0,0.0,0.0,0,1,0,0,0,0,0,0,0,19.74,0.04,-0.73
88,81,237,0.5,0.0,0.0,0.0,0.0,0.0,0.0,0.0,0.0,0.0,0.0,5.0,0.0,0.0,0.0,0.0,0.0,0.0,0.0,0.3,0.5,0,4.0,4,0,1.5,0.75,1.5,136,60,2.0,2.0,2.0,0.0,0.0,0.0,0.0,0.0,0.0,0.0,0.0,0.0,0,1,0,0,0,0,0,0,0,19.66,0.06,-0.8
88,81,237,0.5,0.0,0.0,0.0,0.0,0.0,0.0,0.0,0.0,0.0,0.0,5.0,0.0,0.0,0.0,0.0,0.0,0.0,0.0,0.3,0.5,4,0.0,0,4,1.5,0.75,1.5,136,60,2.0,2.0,2.0,0.0,0.0,0.0,0.0,0.0,0.0,0.0,0.0,0.0,0,1,0,0,0,0,0,0,0,19.51,0.07,-0.84
88,81,237,0.5,0.0,0.0,0.0,0.0,0.0,0.0,0.0,0.0,0.0,0.0,6.0,0.0,0.0,0.0,0.0,0.0,0.0,0.0,0.3,0.5,0,0.0,0,0,1.5,0.75,1.5,136,60,2.0,2.0,2.0,0.0,0.0,0.0,0.0,0.0,0.0,0.0,0.0,0.0,0,1,0,0,0,0,0,0,0,18.9,0.0,-0.81
88,81,237,0.5,0.0,0.0,0.0,0.0,0.0,0.0,0.0,0.0,0.0,0.0,6.0,0.0,0.0,0.0,0.0,0.0,0.0,0.0,0.3,0.5,0,4.0,4,0,1.5,0.75,1.5,136,60,2.0,2.0,2.0,0.0,0.0,0.0,0.0,0.0,0.0,0.0,0.0,0.0,0,1,0,0,0,0,0,0,0,18.1,-0.02,-1.05
88,81,237,0.5,0.0,0.0,0.0,0.0,0.0,0.0,0.0,0.0,0.0,0.0,6.0,0.0,0.0,0.0,0.0,0.0,0.0,0.0,0.3,0.5,4,0.0,0,4,1.5,0.75,1.5,136,60,2.0,2.0,2.0,0.0,0.0,0.0,0.0,0.0,0.0,0.0,0.0,0.0,0,1,0,0,0,0,0,0,0,18.86,-0.02,-0.89
88,81,237,0.5,0.0,0.0,0.0,0.0,0.0,0.0,0.0,0.0,0.0,1.0,0.0,0.0,0.0,0.0,0.0,0.0,0.0,0.0,0.3,0.5,0,0.0,0,0,1.5,0.75,1.5,136,60,2.0,2.0,2.0,0.0,0.0,0.0,0.0,0.0,0.0,0.0,0.0,0.0,1,0,0,0,0,0,0,0,0,40.22,-1.39,-1.88
88,81,237,0.5,0.0,0.0,0.0,0.0,0.0,0.0,0.0,0.0,0.0,1.0,0.0,0.0,0.0,0.0,0.0,0.0,0.0,0.0,0.3,0.5,0,4.0,4,0,1.5,0.75,1.5,136,60,2.0,2.0,2.0,0.0,0.0,0.0,0.0,0.0,0.0,0.0,0.0,0.0,1,0,0,0,0,0,0,0,0,39.47,-2.69,-1.69
88,81,237,0.5,0.0,0.0,0.0,0.0,0.0,0.0,0.0,0.0,0.0,1.0,0.0,0.0,0.0,0.0,0.0,0.0,0.0,0.0,0.3,0.5,4,0.0,0,4,1.5,0.75,1.5,136,60,2.0,2.0,2.0,0.0,0.0,0.0,0.0,0.0,0.0,0.0,0.0,0.0,1,0,0,0,0,0,0,0,0,39.57,-1.46,-1.55
88,81,237,0.5,0.0,0.0,0.0,0.0,0.0,0.0,0.0,0.0,0.0,2.0,0.0,0.0,0.0,0.0,0.0,0.0,0.0,0.0,0.3,0.5,0,0.0,0,0,1.5,0.75,1.5,136,60,2.0,2.0,2.0,0.0,0.0,0.0,0.0,0.0,0.0,0.0,0.0,0.0,1,0,0,0,0,0,0,0,0,29.93,-2.31,-2.04
88,81,237,0.5,0.0,0.0,0.0,0.0,0.0,0.0,0.0,0.0,0.0,2.0,0.0,0.0,0.0,0.0,0.0,0.0,0.0,0.0,0.3,0.5,4,0.0,0,4,1.5,0.75,1.5,136,60,2.0,2.0,2.0,0.0,0.0,0.0,0.0,0.0,0.0,0.0,0.0,0.0,1,0,0,0,0,0,0,0,0,29.51,-2.15,-2.0
88,81,237,0.5,0.0,0.0,0.0,0.0,0.0,0.0,0.0,0.0,0.0,3.0,0.0,0.0,0.0,0.0,0.0,0.0,0.0,0.0,0.3,0.5,0,0.0,0,0,1.5,0.75,1.5,136,60,2.0,2.0,2.0,0.0,0.0,0.0,0.0,0.0,0.0,0.0,0.0,0.0,1,0,0,0,0,0,0,0,0,25.5,-1.74,-2.06
88,81,237,0.5,0.0,0.0,0.0,0.0,0.0,0.0,0.0,0.0,0.0,3.0,0.0,0.0,0.0,0.0,0.0,0.0,0.0,0.0,0.3,0.5,0,4.0,4,0,1.5,0.75,1.5,136,60,2.0,2.0,2.0,0.0,0.0,0.0,0.0,0.0,0.0,0.0,0.0,0.0,1,0,0,0,0,0,0,0,0,25.11,-2.25,-2.26
88,81,237,0.5,0.0,0.0,0.0,0.0,0.0,0.0,0.0,0.0,0.0,3.0,0.0,0.0,0.0,0.0,0.0,0.0,0.0,0.0,0.3,0.5,4,0.0,0,4,1.5,0.75,1.5,136,60,2.0,2.0,2.0,0.0,0.0,0.0,0.0,0.0,0.0,0.0,0.0,0.0,1,0,0,0,0,0,0,0,0,25.21,-1.85,-2.23
88,81,237,0.5,0.0,0.0,0.0,0.0,0.0,0.0,0.0,0.0,0.0,4.0,0.0,0.0,0.0,0.0,0.0,0.0,0.0,0.0,0.3,0.5,0,0.0,0,0,1.5,0.75,1.5,136,60,2.0,2.0,2.0,0.0,0.0,0.0,0.0,0.0,0.0,0.0,0.0,0.0,1,0,0,0,0,0,0,0,0,21.96,-1.31,-2.18
88,81,237,0.5,0.0,0.0,0.0,0.0,0.0,0.0,0.0,0.0,0.0,4.0,0.0,0.0,0.0,0.0,0.0,0.0,0.0,0.0,0.3,0.5,0,4.0,4,0,1.5,0.75,1.5,136,60,2.0,2.0,2.0,0.0,0.0,0.0,0.0,0.0,0.0,0.0,0.0,0.0,1,0,0,0,0,0,0,0,0,22.19,-1.64,-2.18
88,81,237,0.5,0.0,0.0,0.0,0.0,0.0,0.0,0.0,0.0,0.0,4.0,0.0,0.0,0.0,0.0,0.0,0.0,0.0,0.0,0.3,0.5,4,0.0,0,4,1.5,0.75,1.5,136,60,2.0,2.0,2.0,0.0,0.0,0.0,0.0,0.0,0.0,0.0,0.0,0.0,1,0,0,0,0,0,0,0,0,22.47,-1.67,-2.18
88,81,237,0.5,0.0,0.0,0.0,0.0,0.0,0.0,0.0,0.0,0.0,5.0,0.0,0.0,0.0,0.0,0.0,0.0,0.0,0.0,0.3,0.5,0,0.0,0,0,1.5,0.75,1.5,136,60,2.0,2.0,2.0,0.0,0.0,0.0,0.0,0.0,0.0,0.0,0.0,0.0,1,0,0,0,0,0,0,0,0,20.3,-1.08,-2.06
88,81,237,0.5,0.0,0.0,0.0,0.0,0.0,0.0,0.0,0.0,0.0,5.0,0.0,0.0,0.0,0.0,0.0,0.0,0.0,0.0,0.3,0.5,0,4.0,4,0,1.5,0.75,1.5,136,60,2.0,2.0,2.0,0.0,0.0,0.0,0.0,0.0,0.0,0.0,0.0,0.0,1,0,0,0,0,0,0,0,0,20.82,-1.2,-2.08
88,81,237,0.5,0.0,0.0,0.0,0.0,0.0,0.0,0.0,0.0,0.0,5.0,0.0,0.0,0.0,0.0,0.0,0.0,0.0,0.0,0.3,0.5,4,0.0,0,4,1.5,0.75,1.5,136,60,2.0,2.0,2.0,0.0,0.0,0.0,0.0,0.0,0.0,0.0,0.0,0.0,1,0,0,0,0,0,0,0,0,20.15,-1.31,-2.05
88,81,237,0.5,0.0,0.0,0.0,0.0,0.0,0.0,0.0,0.0,0.0,6.0,0.0,0.0,0.0,0.0,0.0,0.0,0.0,0.0,0.3,0.5,0,0.0,0,0,1.5,0.75,1.5,136,60,2.0,2.0,2.0,0.0,0.0,0.0,0.0,0.0,0.0,0.0,0.0,0.0,1,0,0,0,0,0,0,0,0,19.39,-0.72,-2.11
88,81,237,0.5,0.0,0.0,0.0,0.0,0.0,0.0,0.0,0.0,0.0,6.0,0.0,0.0,0.0,0.0,0.0,0.0,0.0,0.0,0.3,0.5,0,4.0,4,0,1.5,0.75,1.5,136,60,2.0,2.0,2.0,0.0,0.0,0.0,0.0,0.0,0.0,0.0,0.0,0.0,1,0,0,0,0,0,0,0,0,19.68,-0.98,-1.95
88,81,237,0.5,0.0,0.0,0.0,0.0,0.0,0.0,0.0,0.0,0.0,6.0,0.0,0.0,0.0,0.0,0.0,0.0,0.0,0.0,0.3,0.5,4,0.0,0,4,1.5,0.75,1.5,136,60,2.0,2.0,2.0,0.0,0.0,0.0,0.0,0.0,0.0,0.0,0.0,0.0,1,0,0,0,0,0,0,0,0,19.25,-1.04,-1.94
88,81,237,0.5,0.0,0.0,0.0,0.0,0.0,0.0,0.0,0.0,0.05,0.0,0.0,0.0,0.0,0.0,0.0,0.0,0.0,0.0,0.3,0.5,0,0.0,0,0,1.5,0.75,1.458333333,135,60,1.97222,1.5,1.5,0.0,0.0,0.0,0.0,0.0,0.0,0.0,0.0,1.0,0,0,0,0,0,0,0,0,0,77.15,-8.37,-11.73
88,81,237,0.5,0.0,0.0,0.0,0.0,0.0,0.0,0.0,0.0,0.1,0.0,0.0,0.0,0.0,0.0,0.0,0.0,0.0,0.0,0.3,0.5,0,0.0,0,0,1.5,0.75,1.458333333,135,60,1.97222,1.5,1.5,0.0,0.0,0.0,0.0,0.0,0.0,0.0,0.0,1.0,0,0,0,0,0,0,0,0,0,70.29,-9.17,-15.08
88,81,237,0.5,0.0,0.0,0.0,0.0,0.0,0.0,0.0,0.0,0.5,0.0,0.0,0.0,0.0,0.0,0.0,0.0,0.0,0.0,0.3,0.5,0,0.0,0,0,1.5,0.75,1.458333333,135,60,1.97222,1.5,1.5,0.0,0.0,0.0,0.0,0.0,0.0,0.0,0.0,1.0,0,0,0,0,0,0,0,0,0,53.5,-10.27,-26.13
88,81,237,0.5,0.0,0.0,0.0,0.0,0.0,0.0,0.0,0.0,1.0,0.0,0.0,0.0,0.0,0.0,0.0,0.0,0.0,0.0,0.3,0.5,0,0.0,0,0,1.5,0.75,1.458333333,135,60,1.97222,1.5,1.5,0.0,0.0,0.0,0.0,0.0,0.0,0.0,0.0,1.0,0,0,0,0,0,0,0,0,0,44.69,-9.42,-28.91
88,81,237,0.5,0.0,0.0,0.0,0.0,0.0,0.0,0.0,0.0,1.5,0.0,0.0,0.0,0.0,0.0,0.0,0.0,0.0,0.0,0.3,0.5,0,0.0,0,0,1.5,0.75,1.458333333,135,60,1.97222,1.5,1.5,0.0,0.0,0.0,0.0,0.0,0.0,0.0,0.0,1.0,0,0,0,0,0,0,0,0,0,39.28,-8.29,-30.2
88,81,237,0.5,0.0,0.0,0.0,0.0,0.0,0.0,0.0,0.0,2.0,0.0,0.0,0.0,0.0,0.0,0.0,0.0,0.0,0.0,0.3,0.5,0,0.0,0,0,1.5,0.75,1.458333333,135,60,1.97222,1.5,1.5,0.0,0.0,0.0,0.0,0.0,0.0,0.0,0.0,1.0,0,0,0,0,0,0,0,0,0,36.49,-7.43,-30.23
88,81,237,0.5,0.0,0.0,0.0,0.0,0.0,0.0,0.0,0.0,2.5,0.0,0.0,0.0,0.0,0.0,0.0,0.0,0.0,0.0,0.3,0.5,0,0.0,0,0,1.5,0.75,1.458333333,135,60,1.97222,1.5,1.5,0.0,0.0,0.0,0.0,0.0,0.0,0.0,0.0,1.0,0,0,0,0,0,0,0,0,0,33.19,-6.22,-29.59
88,81,237,0.5,0.0,0.0,0.0,0.0,0.0,0.0,0.0,0.0,3.0,0.0,0.0,0.0,0.0,0.0,0.0,0.0,0.0,0.0,0.3,0.5,0,0.0,0,0,1.5,0.75,1.458333333,135,60,1.97222,1.5,1.5,0.0,0.0,0.0,0.0,0.0,0.0,0.0,0.0,1.0,0,0,0,0,0,0,0,0,0,31.0,-5.39,-29.5
88,81,237,0.5,0.0,0.0,0.0,0.0,0.0,0.0,0.0,0.017,0.033,0.0,0.0,0.0,0.0,0.0,0.0,0.0,0.0,0.0,0.3,0.5,0,0.0,0,0,1.5,0.75,1.458333333,135,60,1.97222,1.5,1.5,0.0,0.0,0.0,0.0,0.0,0.0,0.0,0.34,0.66,0,0,0,0,0,0,0,0,0,76.03,2.91,-8.86
88,81,237,0.5,0.0,0.0,0.0,0.0,0.0,0.0,0.0,0.033,0.017,0.0,0.0,0.0,0.0,0.0,0.0,0.0,0.0,0.0,0.3,0.5,0,0.0,0,0,1.5,0.75,1.458333333,135,60,1.97222,1.5,1.5,0.0,0.0,0.0,0.0,0.0,0.0,0.0,0.66,0.34,0,0,0,0,0,0,0,0,0,76.11,13.47,-5.78
88,81,237,0.5,0.0,0.0,0.0,0.0,0.0,0.0,0.0,0.033,0.067,0.0,0.0,0.0,0.0,0.0,0.0,0.0,0.0,0.0,0.3,0.5,0,0.0,0,0,1.5,0.75,1.458333333,135,60,1.97222,1.5,1.5,0.0,0.0,0.0,0.0,0.0,0.0,0.0,0.33,0.67,0,0,0,0,0,0,0,0,0,69.49,3.91,-12.68
88,81,237,0.5,0.0,0.0,0.0,0.0,0.0,0.0,0.0,0.05,0.0,0.0,0.0,0.0,0.0,0.0,0.0,0.0,0.0,0.0,0.3,0.5,0,0.0,0,0,1.5,0.75,1.458333333,135,60,1.97222,1.5,1.5,0.0,0.0,0.0,0.0,0.0,0.0,0.0,1.0,0.0,0,0,0,0,0,0,0,0,0,78.33,29.53,1.9
88,81,237,0.5,0.0,0.0,0.0,0.0,0.0,0.0,0.0,0.067,0.033,0.0,0.0,0.0,0.0,0.0,0.0,0.0,0.0,0.0,0.3,0.5,0,0.0,0,0,1.5,0.75,1.458333333,135,60,1.97222,1.5,1.5,0.0,0.0,0.0,0.0,0.0,0.0,0.0,0.67,0.33,0,0,0,0,0,0,0,0,0,69.68,16.59,-7.69
88,81,237,0.5,0.0,0.0,0.0,0.0,0.0,0.0,0.0,0.1,0.0,0.0,0.0,0.0,0.0,0.0,0.0,0.0,0.0,0.0,0.3,0.5,0,0.0,0,0,1.5,0.75,1.458333333,135,60,1.97222,1.5,1.5,0.0,0.0,0.0,0.0,0.0,0.0,0.0,1.0,0.0,0,0,0,0,0,0,0,0,0,73.86,36.42,2.61
88,81,237,0.5,0.0,0.0,0.0,0.0,0.0,0.0,0.0,0.167,0.333,0.0,0.0,0.0,0.0,0.0,0.0,0.0,0.0,0.0,0.3,0.5,0,0.0,0,0,1.5,0.75,1.458333333,135,60,1.97222,1.5,1.5,0.0,0.0,0.0,0.0,0.0,0.0,0.0,0.334,0.666,0,0,0,0,0,0,0,0,0,49.8,6.92,-19.51
88,81,237,0.5,0.0,0.0,0.0,0.0,0.0,0.0,0.0,0.333,0.167,0.0,0.0,0.0,0.0,0.0,0.0,0.0,0.0,0.0,0.3,0.5,0,0.0,0,0,1.5,0.75,1.458333333,135,60,1.97222,1.5,1.5,0.0,0.0,0.0,0.0,0.0,0.0,0.0,0.666,0.334,0,0,0,0,0,0,0,0,0,50.79,21.66,-11.97
88,81,237,0.5,0.0,0.0,0.0,0.0,0.0,0.0,0.0,0.333,0.667,0.0,0.0,0.0,0.0,0.0,0.0,0.0,0.0,0.0,0.3,0.5,0,0.0,0,0,1.5,0.75,1.458333333,135,60,1.97222,1.5,1.5,0.0,0.0,0.0,0.0,0.0,0.0,0.0,0.333,0.667,0,0,0,0,0,0,0,0,0,41.3,7.06,-21.3
88,81,237,0.5,0.0,0.0,0.0,0.0,0.0,0.0,0.0,0.5,0.0,0.0,0.0,0.0,0.0,0.0,0.0,0.0,0.0,0.0,0.3,0.5,0,0.0,0,0,1.5,0.75,1.458333333,135,60,1.97222,1.5,1.5,0.0,0.0,0.0,0.0,0.0,0.0,0.0,1.0,0.0,0,0,0,0,0,0,0,0,0,60.51,54.03,9.38
88,81,237,0.5,0.0,0.0,0.0,0.0,0.0,0.0,0.0,0.5,1.0,0.0,0.0,0.0,0.0,0.0,0.0,0.0,0.0,0.0,0.3,0.5,0,0.0,0,0,1.5,0.75,1.458333333,135,60,1.97222,1.5,1.5,0.0,0.0,0.0,0.0,0.0,0.0,0.0,0.333333333,0.666666667,0,0,0,0,0,0,0,0,0,35.11,7.85,-21.99
88,81,237,0.5,0.0,0.0,0.0,0.0,0.0,0.0,0.0,0.667,0.333,0.0,0.0,0.0,0.0,0.0,0.0,0.0,0.0,0.0,0.3,0.5,0,0.0,0,0,1.5,0.75,1.458333333,135,60,1.97222,1.5,1.5,0.0,0.0,0.0,0.0,0.0,0.0,0.0,0.667,0.333,0,0,0,0,0,0,0,0,0,41.43,22.35,-13.13
88,81,237,0.5,0.0,0.0,0.0,0.0,0.0,0.0,0.0,1.0,0.0,0.0,0.0,0.0,0.0,0.0,0.0,0.0,0.0,0.0,0.3,0.5,0,0.0,0,0,1.5,0.75,1.458333333,135,60,1.97222,1.5,1.5,0.0,0.0,0.0,0.0,0.0,0.0,0.0,1.0,0.0,0,0,0,0,0,0,0,0,0,54.23,59.63,14.12
88,81,237,0.5,0.0,0.0,0.0,0.0,0.0,0.0,0.0,1.0,0.5,0.0,0.0,0.0,0.0,0.0,0.0,0.0,0.0,0.0,0.3,0.5,0,0.0,0,0,1.5,0.75,1.458333333,135,60,1.97222,1.5,1.5,0.0,0.0,0.0,0.0,0.0,0.0,0.0,0.666666667,0.333333333,0,0,0,0,0,0,0,0,0,35.64,21.75,-13.8
88,81,237,0.5,0.0,0.0,0.0,0.0,0.0,0.0,0.0,1.5,0.0,0.0,0.0,0.0,0.0,0.0,0.0,0.0,0.0,0.0,0.3,0.5,0,0.0,0,0,1.5,0.75,1.458333333,135,60,1.97222,1.5,1.5,0.0,0.0,0.0,0.0,0.0,0.0,0.0,1.0,0.0,0,0,0,0,0,0,0,0,0,50.62,60.8,16.6
88,81,237,0.5,0.0,0.0,0.0,0.0,0.0,0.0,0.0,2.0,0.0,0.0,0.0,0.0,0.0,0.0,0.0,0.0,0.0,0.0,0.3,0.5,0,0.0,0,0,1.5,0.75,1.458333333,135,60,1.97222,1.5,1.5,0.0,0.0,0.0,0.0,0.0,0.0,0.0,1.0,0.0,0,0,0,0,0,0,0,0,0,48.02,61.32,18.64
88,81,237,0.5,0.0,0.0,0.0,0.0,0.0,0.0,0.0,2.5,0.0,0.0,0.0,0.0,0.0,0.0,0.0,0.0,0.0,0.0,0.3,0.5,0,0.0,0,0,1.5,0.75,1.458333333,135,60,1.97222,1.5,1.5,0.0,0.0,0.0,0.0,0.0,0.0,0.0,1.0,0.0,0,0,0,0,0,0,0,0,0,46.41,61.28,20.11
88,81,237,0.5,0.0,0.0,0.0,0.0,0.0,0.0,0.017,0.0,0.033,0.0,0.0,0.0,0.0,0.0,0.0,0.0,0.0,0.0,0.3,0.5,0,0.0,0,0,1.5,0.75,1.458333333,135,60,1.97222,1.5,1.5,0.0,0.0,0.0,0.0,0.0,0.0,0.34,0.0,0.66,0,0,0,0,0,0,0,0,0,79.5,-8.9,-0.7
88,81,237,0.5,0.0,0.0,0.0,0.0,0.0,0.0,0.017,0.017,0.017,0.0,0.0,0.0,0.0,0.0,0.0,0.0,0.0,0.0,0.3,0.5,0,0.0,0,0,1.5,0.75,1.458333333,135,60,1.97222,1.5,1.5,0.0,0.0,0.0,0.0,0.0,0.0,0.333333333,0.333333333,0.333333333,0,0,0,0,0,0,0,0,0,78.13,5.19,1.0
88,81,237,0.5,0.0,0.0,0.0,0.0,0.0,0.0,0.033,0.0,0.017,0.0,0.0,0.0,0.0,0.0,0.0,0.0,0.0,0.0,0.3,0.5,0,0.0,0,0,1.5,0.75,1.458333333,135,60,1.97222,1.5,1.5,0.0,0.0,0.0,0.0,0.0,0.0,0.66,0.0,0.34,0,0,0,0,0,0,0,0,0,82.15,-7.68,9.2
88,81,237,0.5,0.0,0.0,0.0,0.0,0.0,0.0,0.033,0.0,0.067,0.0,0.0,0.0,0.0,0.0,0.0,0.0,0.0,0.0,0.3,0.5,0,0.0,0,0,1.5,0.75,1.458333333,135,60,1.97222,1.5,1.5,0.0,0.0,0.0,0.0,0.0,0.0,0.33,0.0,0.67,0,0,0,0,0,0,0,0,0,73.43,-11.04,-2.07
88,81,237,0.5,0.0,0.0,0.0,0.0,0.0,0.0,0.033,0.017,0.0,0.0,0.0,0.0,0.0,0.0,0.0,0.0,0.0,0.0,0.3,0.5,0,0.0,0,0,1.5,0.75,1.458333333,135,60,1.97222,1.5,1.5,0.0,0.0,0.0,0.0,0.0,0.0,0.66,0.34,0.0,0,0,0,0,0,0,0,0,0,83.22,15.24,14.9
88,81,237,0.5,0.0,0.0,0.0,0.0,0.0,0.0,0.033,0.067,0.0,0.0,0.0,0.0,0.0,0.0,0.0,0.0,0.0,0.0,0.3,0.5,0,0.0,0,0,1.5,0.75,1.458333333,135,60,1.97222,1.5,1.5,0.0,0.0,0.0,0.0,0.0,0.0,0.33,0.67,0.0,0,0,0,0,0,0,0,0,0,75.9,30.31,11.33
88,81,237,0.5,0.0,0.0,0.0,0.0,0.0,0.0,0.05,0.0,0.0,0.0,0.0,0.0,0.0,0.0,0.0,0.0,0.0,0.0,0.3,0.5,0,0.0,0,0,1.5,0.75,1.458333333,135,60,1.97222,1.5,1.5,0.0,0.0,0.0,0.0,0.0,0.0,1.0,0.0,0.0,0,0,0,0,0,0,0,0,0,88.72,-0.06,25.84
88,81,237,0.5,0.0,0.0,0.0,0.0,0.0,0.0,0.067,0.0,0.033,0.0,0.0,0.0,0.0,0.0,0.0,0.0,0.0,0.0,0.3,0.5,0,0.0,0,0,1.5,0.75,1.458333333,135,60,1.97222,1.5,1.5,0.0,0.0,0.0,0.0,0.0,0.0,0.67,0.0,0.33,0,0,0,0,0,0,0,0,0,77.15,-9.93,11.74
88,81,237,0.5,0.0,0.0,0.0,0.0,0.0,0.0,0.067,0.033,0.0,0.0,0.0,0.0,0.0,0.0,0.0,0.0,0.0,0.0,0.3,0.5,0,0.0,0,0,1.5,0.75,1.458333333,135,60,1.97222,1.5,1.5,0.0,0.0,0.0,0.0,0.0,0.0,0.67,0.33,0.0,0,0,0,0,0,0,0,0,0,79.54,21.01,19.3
88,81,237,0.5,0.0,0.0,0.0,0.0,0.0,0.0,0.1,0.0,0.0,0.0,0.0,0.0,0.0,0.0,0.0,0.0,0.0,0.0,0.3,0.5,0,0.0,0,0,1.5,0.75,1.458333333,135,60,1.97222,1.5,1.5,0.0,0.0,0.0,0.0,0.0,0.0,1.0,0.0,0.0,0,0,0,0,0,0,0,0,0,87.58,1.27,35.18
