Repository: 2384star/TIL

# 기업연계 프로젝트 염료공정에 따른 염색공정

File: project3/eda/제직96.csv (part 1 of 9)
,위사_소재명_enc,경사_성상_비율 #3_std,제직_중량_생지_std,전처리_CH3COOH_std,Dorosperse Yellow KKL_std,Dorosperse Red KKL_std,Dorosperse Blue KKL_std,Dianix Yellow AM-2R_std,Dianix Red AM-SLR_std,Dianix Blue AM-2G_std,Synolon Yellow AK_std,Synolon Red AK_std,Synolon Blue AK_std,Dorosperse B/K KKL_std,Dianix Black AM-SLR_std,Synolon Black AK-NB_std,Dorosperse Dark Grey KKL_std,Dianix Grey AM-SLR_std,Synolon Dark Grey AK_std,Dianix Yellow Brown AM-R_std,Dorosperse Brown K-3LR_std,Synofast 28_std,배합_Sunsolt RM-340S_std,배합_빙초산_std,배합_UVK-200_std,배합_Fadex® TS liq_std,배합_UVK-400 H/C_std,배합_Sera Fast P-UVC_std,Lab 염색 상승속도 #1_std,Lab 염색 상승속도 #2_std,Lab 염색 상승속도 #3_std,Lab 염색 상승온도 #3_std,Lab 염색 상승온도 #3 유지시간_std,Lab 염색 하강속도 #1_std,후처리_NaOH_std,후처리_Sera Con M-FAS_std,Dorosperse Yellow KKL_prop_std,Dorosperse Red KKL_prop_std,Dorosperse Blue KKL_prop_std,Dianix Yellow AM-2R_prop_std,Dianix Red AM-SLR_prop_std,Dianix Blue AM-2G_prop_std,Synolon Yellow AK_prop_std,Synolon Red AK_prop_std,Synolon Blue AK_prop_std,Dorosperse B/K KKL_prop_std,Dianix Black AM-SLR_prop_std,Synolon Black AK-NB_prop_std,Dorosperse Dark Grey KKL_prop_std,Dianix Grey AM-SLR_prop_std,Synolon Dark Grey AK_prop_std,Dianix Yellow Brown AM-R_prop_std,Dorosperse Brown K-3LR_prop_std,Synofast 28_prop_std,색상_L*,색상_a*,색상_b*
1963,96,72,236,1.0,0.0,0.0,0.0,0.0,0.0,0.0,0.0,0.0,0.0,0.0,0.0,0.0,0.0,0.0,0.0,0.0,0.0,0.05,0.3,0.2,0,0.0,0,0,1.5,0.75,0.833333333,120,60,1.97222,2.0,4.0,0.0,0.0,0.0,0.0,0.0,0.0,0.0,0.0,0.0,0,0,0,0,0,0,0,0,1,76.233,4.648,4.86
1964,96,72,236,1.0,0.0,0.0,0.0,0.0,0.0,0.0,0.0,0.0,0.0,0.0,0.0,0.0,0.0,0.0,0.0,0.0,0.0,0.05,0.3,0.2,0,0.0,0,0,1.5,0.75,1.25,130,60,1.97222,2.0,4.0,0.0,0.0,0.0,0.0,0.0,0.0,0.0,0.0,0.0,0,0,0,0,0,0,0,0,1,76.334,4.6015,4.83
1965,96,72,236,1.0,0.0,0.0,0.0,0.0,0.0,0.0,0.0,0.0,0.0,0.0,0.0,0.0,0.0,0.0,0.0,0.0,0.0,0.05,0.3,0.2,0,0.0,0,0,1.5,0.75,1.458333333,135,10,1.97222,2.0,4.0,0.0,0.0,0.0,0.0,0.0,0.0,0.0,0.0,0.0,0,0,0,0,0,0,0,0,1,76.049,4.7415,5.1405
1966,96,72,236,1.0,0.0,0.0,0.0,0.0,0.0,0.0,0.0,0.0,0.0,0.0,0.0,0.0,0.0,0.0,0.0,0.0,0.0,0.05,0.3,0.2,0,0.0,0,0,1.5,0.75,1.458333333,135,20,1.97222,2.0,4.0,0.0,0.0,0.0,0.0,0.0,0.0,0.0,0.0,0.0,0,0,0,0,0,0,0,0,1,76.2225,4.6325,5.06
1967,96,72,236,1.0,0.0,0.0,0.0,0.0,0.0,0.0,0.0,0.0,0.0,0.0,0.0,0.0,0.0,0.0,0.0,0.0,0.0,0.05,0.3,0.2,0,0.0,0,0,1.5,0.75,1.458333333,135,30,1.97222,2.0,4.0,0.0,0.0,0.0,0.0,0.0,0.0,0.0,0.0,0.0,0,0,0,0,0,0,0,0,1,76.219,4.6715,5.1205
1968,96,72,236,1.0,0.0,0.0,0.0,0.0,0.0,0.0,0.0,0.0,0.0,0.0,0.0,0.0,0.0,0.0,0.0,0.0,0.0,0.05,0.3,0.2,0,0.0,0,0,1.5,0.75,1.458333333,135,40,1.97222,2.0,4.0,0.0,0.0,0.0,0.0,0.0,0.0,0.0,0.0,0.0,0,0,0,0,0,0,0,0,1,76.1965,4.699,5.069
1969,96,72,236,1.0,0.0,0.0,0.0,0.0,0.0,0.0,0.0,0.0,0.0,0.0,0.0,0.0,0.0,0.0,0.0,0.0,0.0,0.05,0.3,0.2,0,0.0,0,0,1.5,0.75,1.458333333,135,50,1.97222,2.0,4.0,0.0,0.0,0.0,0.0,0.0,0.0,0.0,0.0,0.0,0,0,0,0,0,0,0,0,1,76.4365,4.5515,4.97
1970,96,72,236,1.0,0.0,0.0,0.0,0.0,0.0,0.0,0.0,0.0,0.0,0.0,0.0,0.0,0.0,0.0,0.0,0.0,0.0,0.05,0.3,0.2,0,0.0,0,0,1.5,0.75,1.458333333,135,70,1.97222,2.0,4.0,0.0,0.0,0.0,0.0,0.0,0.0,0.0,0.0,0.0,0,0,0,0,0,0,0,0,1,76.5055,4.5815,5.0565
1971,96,72,236,1.0,0.0,0.0,0.0,0.0,0.0,0.0,0.0,0.0,0.0,0.0,0.0,0.0,0.0,0.0,0.0,0.0,0.0,0.05,0.3,0.2,0,0.0,0,0,1.5,0.75,1.458333333,135,80,1.97222,2.0,4.0,0.0,0.0,0.0,0.0,0.0,0.0,0.0,0.0,0.0,0,0,0,0,0,0,0,0,1,76.36,4.594,5.009
1972,96,72,236,1.0,0.0,0.0,0.0,0.0,0.0,0.0,0.0,0.0,0.0,0.0,0.0,0.0,0.0,0.0,0.0,0.0,0.0,0.05,0.3,0.2,0,0.0,0,0,1.5,0.75,1.666666667,140,60,1.97222,2.0,4.0,0.0,0.0,0.0,0.0,0.0,0.0,0.0,0.0,0.0,0,0,0,0,0,0,0,0,1,76.669,4.5175,4.7925
1973,96,72,236,1.0,0.0,0.0,0.0,0.0,0.0,0.0,0.0,0.0,0.0,0.0,0.0,0.0,0.0,0.0,0.0,0.0,0.0,0.1,0.3,0.2,0,0.0,0,0,1.5,0.75,0.833333333,120,60,1.97222,2.0,4.0,0.0,0.0,0.0,0.0,0.0,0.0,0.0,0.0,0.0,0,0,0,0,0,0,0,0,1,70.57,5.874,5.934
1974,96,72,236,1.0,0.0,0.0,0.0,0.0,0.0,0.0,0.0,0.0,0.0,0.0,0.0,0.0,0.0,0.0,0.0,0.0,0.0,0.1,0.3,0.2,0,0.0,0,0,1.5,0.75,1.25,130,60,1.97222,2.0,4.0,0.0,0.0,0.0,0.0,0.0,0.0,0.0,0.0,0.0,0,0,0,0,0,0,0,0,1,70.1715,5.86,5.99
1975,96,72,236,1.0,0.0,0.0,0.0,0.0,0.0,0.0,0.0,0.0,0.0,0.0,0.0,0.0,0.0,0.0,0.0,0.0,0.0,0.1,0.3,0.2,0,0.0,0,0,1.5,0.75,1.458333333,135,10,1.97222,2.0,4.0,0.0,0.0,0.0,0.0,0.0,0.0,0.0,0.0,0.0,0,0,0,0,0,0,0,0,1,69.3415,6.0775,6.1675
1976,96,72,236,1.0,0.0,0.0,0.0,0.0,0.0,0.0,0.0,0.0,0.0,0.0,0.0,0.0,0.0,0.0,0.0,0.0,0.0,0.1,0.3,0.2,0,0.0,0,0,1.5,0.75,1.458333333,135,30,1.97222,2.0,4.0,0.0,0.0,0.0,0.0,0.0,0.0,0.0,0.0,0.0,0,0,0,0,0,0,0,0,1,70.078,5.889,5.9765
1977,96,72,236,1.0,0.0,0.0,0.0,0.0,0.0,0.0,0.0,0.0,0.0,0.0,0.0,0.0,0.0,0.0,0.0,0.0,0.0,0.1,0.3,0.2,0,0.0,0,0,1.5,0.75,1.458333333,135,40,1.97222,2.0,4.0,0.0,0.0,0.0,0.0,0.0,0.0,0.0,0.0,0.0,0,0,0,0,0,0,0,0,1,70.265,5.8175,5.9065
1978,96,72,236,1.0,0.0,0.0,0.0,0.0,0.0,0.0,0.0,0.0,0.0,0.0,0.0,0.0,0.0,0.0,0.0,0.0,0.0,0.1,0.3,0.2,0,0.0,0,0,1.5,0.75,1.458333333,135,50,1.97222,2.0,4.0,0.0,0.0,0.0,0.0,0.0,0.0,0.0,0.0,0.0,0,0,0,0,0,0,0,0,1,70.158,5.854,5.958
1979,96,72,236,1.0,0.0,0.0,0.0,0.0,0.0,0.0,0.0,0.0,0.0,0.0,0.0,0.0,0.0,0.0,0.0,0.0,0.0,0.1,0.3,0.2,0,0.0,0,0,1.5,0.75,1.458333333,135,70,1.97222,2.0,4.0,0.0,0.0,0.0,0.0,0.0,0.0,0.0,0.0,0.0,0,0,0,0,0,0,0,0,1,70.289,5.814,5.9465
1980,96,72,236,1.0,0.0,0.0,0.0,0.0,0.0,0.0,0.0,0.0,0.0,0.0,0.0,0.0,0.0,0.0,0.0,0.0,0.0,0.1,0.3,0.2,0,0.0,0,0,1.5,0.75,1.458333333,135,80,1.97222,2.0,4.0,0.0,0.0,0.0,0.0,0.0,0.0,0.0,0.0,0.0,0,0,0,0,0,0,0,0,1,70.3155,5.7975,5.9265
1981,96,72,236,1.0,0.0,0.0,0.0,0.0,0.0,0.0,0.0,0.0,0.0,0.0,0.0,0.0,0.0,0.0,0.0,0.0,0.0,0.1,0.3,0.2,0,0.0,0,0,1.5,0.75,1.666666667,140,60,1.97222,2.0,4.0,0.0,0.0,0.0,0.0,0.0,0.0,0.0,0.0,0.0,0,0,0,0,0,0,0,0,1,70.5365,5.784,5.944
1982,96,72,236,1.0,0.0,0.0,0.0,0.0,0.0,0.0,0.0,0.0,0.0,0.0,0.0,0.0,0.0,0.0,0.0,0.0,0.0,0.5,0.3,0.2,0,0.0,0,0,1.5,0.75,0.833333333,120,60,1.97222,2.0,4.0,0.0,0.0,0.0,0.0,0.0,0.0,0.0,0.0,0.0,0,0,0,0,0,0,0,0,1,65.4965,6.84,6.993
1983,96,72,236,1.0,0.0,0.0,0.0,0.0,0.0,0.0,0.0,0.0,0.0,0.0,0.0,0.0,0.0,0.0,0.0,0.0,0.0,0.5,0.3,0.2,0,0.0,0,0,1.5,0.75,1.25,130,60,1.97222,2.0,4.0,0.0,0.0,0.0,0.0,0.0,0.0,0.0,0.0,0.0,0,0,0,0,0,0,0,0,1,56.768,8.833,8.62
1984,96,72,236,1.0,0.0,0.0,0.0,0.0,0.0,0.0,0.0,0.0,0.0,0.0,0.0,0.0,0.0,0.0,0.0,0.0,0.0,0.5,0.3,0.2,0,0.0,0,0,1.5,0.75,1.458333333,135,10,1.97222,2.0,4.0,0.0,0.0,0.0,0.0,0.0,0.0,0.0,0.0,0.0,0,0,0,0,0,0,0,0,1,57.6465,8.6875,8.553
1985,96,72,236,1.0,0.0,0.0,0.0,0.0,0.0,0.0,0.0,0.0,0.0,0.0,0.0,0.0,0.0,0.0,0.0,0.0,0.0,0.5,0.3,0.2,0,0.0,0,0,1.5,0.75,1.458333333,135,20,1.97222,2.0,4.0,0.0,0.0,0.0,0.0,0.0,0.0,0.0,0.0,0.0,0,0,0,0,0,0,0,0,1,55.918,9.0815,8.8455
1986,96,72,236,1.0,0.0,0.0,0.0,0.0,0.0,0.0,0.0,0.0,0.0,0.0,0.0,0.0,0.0,0.0,0.0,0.0,0.0,0.5,0.3,0.2,0,0.0,0,0,1.5,0.75,1.458333333,135,30,1.97222,2.0,4.0,0.0,0.0,0.0,0.0,0.0,0.0,0.0,0.0,0.0,0,0,0,0,0,0,0,0,1,55.035,9.2815,8.959
1987,96,72,236,1.0,0.0,0.0,0.0,0.0,0.0,0.0,0.0,0.0,0.0,0.0,0.0,0.0,0.0,0.0,0.0,0.0,0.0,0.5,0.3,0.2,0,0.0,0,0,1.5,0.75,1.458333333,135,40,1.97222,2.0,4.0,0.0,0.0,0.0,0.0,0.0,0.0,0.0,0.0,0.0,0,0,0,0,0,0,0,0,1,54.694,9.34,9.0015
1988,96,72,236,1.0,0.0,0.0,0.0,0.0,0.0,0.0,0.0,0.0,0.0,0.0,0.0,0.0,0.0,0.0,0.0,0.0,0.0,0.5,0.3,0.2,0,0.0,0,0,1.5,0.75,1.458333333,135,50,1.97222,2.0,4.0,0.0,0.0,0.0,0.0,0.0,0.0,0.0,0.0,0.0,0,0,0,0,0,0,0,0,1,55.41,9.1725,8.909
1989,96,72,236,1.0,0.0,0.0,0.0,0.0,0.0,0.0,0.0,0.0,0.0,0.0,0.0,0.0,0.0,0.0,0.0,0.0,0.0,0.5,0.3,0.2,0,0.0,0,0,1.5,0.75,1.458333333,135,70,1.97222,2.0,4.0,0.0,0.0,0.0,0.0,0.0,0.0,0.0,0.0,0.0,0,0,0,0,0,0,0,0,1,55.3175,9.1715,8.923
1990,96,72,236,1.0,0.0,0.0,0.0,0.0,0.0,0.0,0.0,0.0,0.0,0.0,0.0,0.0,0.0,0.0,0.0,0.0,0.0,0.5,0.3,0.2,0,0.0,0,0,1.5,0.75,1.458333333,135,80,1.97222,2.0,4.0,0.0,0.0,0.0,0.0,0.0,0.0,0.0,0.0,0.0,0,0,0,0,0,0,0,0,1,55.2915,9.169,8.91
1991,96,72,236,1.0,0.0,0.0,0.0,0.0,0.0,0.0,0.0,0.0,0.0,0.0,0.0,0.0,0.0,0.0,0.0,0.0,0.0,0.5,0.3,0.2,0,0.0,0,0,1.5,0.75,1.666666667,140,60,1.97222,2.0,4.0,0.0,0.0,0.0,0.0,0.0,0.0,0.0,0.0,0.0,0,0,0,0,0,0,0,0,1,53.6165,9.555,9.1165
1992,96,72,236,1.0,0.0,0.0,0.0,0.0,0.0,0.0,0.0,0.0,0.0,0.0,0.0,0.0,0.0,0.0,0.0,0.0,0.0,1.0,0.3,0.2,0,0.0,0,0,1.5,0.75,0.833333333,120,60,1.97222,2.0,4.0,0.0,0.0,0.0,0.0,0.0,0.0,0.0,0.0,0.0,0,0,0,0,0,0,0,0,1,68.294,6.189,6.6665
1993,96,72,236,1.0,0.0,0.0,0.0,0.0,0.0,0.0,0.0,0.0,0.0,0.0,0.0,0.0,0.0,0.0,0.0,0.0,0.0,1.0,0.3,0.2,0,0.0,0,0,1.5,0.75,1.25,130,60,1.97222,2.0,4.0,0.0,0.0,0.0,0.0,0.0,0.0,0.0,0.0,0.0,0,0,0,0,0,0,0,0,1,55.475,9.12,8.9125
1994,96,72,236,1.0,0.0,0.0,0.0,0.0,0.0,0.0,0.0,0.0,0.0,0.0,0.0,0.0,0.0,0.0,0.0,0.0,0.0,1.0,0.3,0.2,0,0.0,0,0,1.5,0.75,1.458333333,135,10,1.97222,2.0,4.0,0.0,0.0,0.0,0.0,0.0,0.0,0.0,0.0,0.0,0,0,0,0,0,0,0,0,1,55.969,9.0215,8.829
1995,96,72,236,1.0,0.0,0.0,0.0,0.0,0.0,0.0,0.0,0.0,0.0,0.0,0.0,0.0,0.0,0.0,0.0,0.0,0.0,1.0,0.3,0.2,0,0.0,0,0,1.5,0.75,1.458333333,135,20,1.97222,2.0,4.0,0.0,0.0,0.0,0.0,0.0,0.0,0.0,0.0,0.0,0,0,0,0,0,0,0,0,1,54.903,9.274,9.0175
1996,96,72,236,1.0,0.0,0.0,0.0,0.0,0.0,0.0,0.0,0.0,0.0,0.0,0.0,0.0,0.0,0.0,0.0,0.0,0.0,1.0,0.3,0.2,0,0.0,0,0,1.5,0.75,1.458333333,135,30,1.97222,2.0,4.0,0.0,0.0,0.0,0.0,0.0,0.0,0.0,0.0,0.0,0,0,0,0,0,0,0,0,1,54.764,9.314,9.0605
1997,96,72,236,1.0,0.0,0.0,0.0,0.0,0.0,0.0,0.0,0.0,0.0,0.0,0.0,0.0,0.0,0.0,0.0,0.0,0.0,1.0,0.3,0.2,0,0.0,0,0,1.5,0.75,1.458333333,135,50,1.97222,2.0,4.0,0.0,0.0,0.0,0.0,0.0,0.0,0.0,0.0,0.0,0,0,0,0,0,0,0,0,1,55.7905,9.0515,8.939
1998,96,72,236,1.0,0.0,0.0,0.0,0.0,0.0,0.0,0.0,0.0,0.0,0.0,0.0,0.0,0.0,0.0,0.0,0.0,0.0,1.0,0.3,0.2,0,0.0,0,0,1.5,0.75,1.458333333,135,70,1.97222,2.0,4.0,0.0,0.0,0.0,0.0,0.0,0.0,0.0,0.0,0.0,0,0,0,0,0,0,0,0,1,55.51,9.054,8.92
1999,96,72,236,1.0,0.0,0.0,0.0,0.0,0.0,0.0,0.0,0.0,0.0,0.0,0.0,0.0,0.0,0.0,0.0,0.0,0.0,1.0,0.3,0.2,0,0.0,0,0,1.5,0.75,1.458333333,135,80,1.97222,2.0,4.0,0.0,0.0,0.0,0.0,0.0,0.0,0.0,0.0,0.0,0,0,0,0,0,0,0,0,1,55.4405,9.098,9.0265
2000,96,72,236,1.0,0.0,0.0,0.0,0.0,0.0,0.0,0.0,0.0,0.0,0.0,0.0,0.0,0.0,0.0,0.0,0.0,0.0,1.0,0.3,0.2,0,0.0,0,0,1.5,0.75,1.666666667,140,60,1.97222,2.0,4.0,0.0,0.0,0.0,0.0,0.0,0.0,0.0,0.0,0.0,0,0,0,0,0,0,0,0,1,52.9875,9.6505,9.3015
2001,96,72,236,1.0,0.0,0.0,0.0,0.0,0.0,0.0,0.0,0.0,0.0,0.0,0.0,0.0,0.0,0.0,0.0,0.0,0.0,2.0,0.3,0.2,0,0.0,0,0,1.5,0.75,0.833333333,120,60,1.97222,2.0,4.0,0.0,0.0,0.0,0.0,0.0,0.0,0.0,0.0,0.0,0,0,0,0,0,0,0,0,1,70.379,5.7355,6.448
2002,96,72,236,1.0,0.0,0.0,0.0,0.0,0.0,0.0,0.0,0.0,0.0,0.0,0.0,0.0,0.0,0.0,0.0,0.0,0.0,2.0,0.3,0.2,0,0.0,0,0,1.5,0.75,1.25,130,60,1.97222,2.0,4.0,0.0,0.0,0.0,0.0,0.0,0.0,0.0,0.0,0.0,0,0,0,0,0,0,0,0,1,55.1625,9.1165,9.004
2003,96,72,236,1.0,0.0,0.0,0.0,0.0,0.0,0.0,0.0,0.0,0.0,0.0,0.0,0.0,0.0,0.0,0.0,0.0,0.0,2.0,0.3,0.2,0,0.0,0,0,1.5,0.75,1.458333333,135,20,1.97222,2.0,4.0,0.0,0.0,0.0,0.0,0.0,0.0,0.0,0.0,0.0,0,0,0,0,0,0,0,0,1,55.6205,9.14,8.974
2004,96,72,236,1.0,0.0,0.0,0.0,0.0,0.0,0.0,0.0,0.0,0.0,0.0,0.0,0.0,0.0,0.0,0.0,0.0,0.0,2.0,0.3,0.2,0,0.0,0,0,1.5,0.75,1.458333333,135,30,1.97222,2.0,4.0,0.0,0.0,0.0,0.0,0.0,0.0,0.0,0.0,0.0,0,0,0,0,0,0,0,0,1,56.8775,8.808,8.758
2005,96,72,236,1.0,0.0,0.0,0.0,0.0,0.0,0.0,0.0,0.0,0.0,0.0,0.0,0.0,0.0,0.0,0.0,0.0,0.0,2.0,0.3,0.2,0,0.0,0,0,1.5,0.75,1.458333333,135,40,1.97222,2.0,4.0,0.0,0.0,0.0,0.0,0.0,0.0,0.0,0.0,0.0,0,0,0,0,0,0,0,0,1,56.2025,8.983,8.909
2006,96,72,236,1.0,0.0,0.0,0.0,0.0,0.0,0.0,0.0,0.0,0.0,0.0,0.0,0.0,0.0,0.0,0.0,0.0,0.0,2.0,0.3,0.2,0,0.0,0,0,1.5,0.75,1.458333333,135,50,1.97222,2.0,4.0,0.0,0.0,0.0,0.0,0.0,0.0,0.0,0.0,0.0,0,0,0,0,0,0,0,0,1,55.4075,9.1705,9.0475
2007,96,72,236,1.0,0.0,0.0,0.0,0.0,0.0,0.0,0.0,0.0,0.0,0.0,0.0,0.0,0.0,0.0,0.0,0.0,0.0,2.0,0.3,0.2,0,0.0,0,0,1.5,0.75,1.458333333,135,70,1.97222,2.0,4.0,0.0,0.0,0.0,0.0,0.0,0.0,0.0,0.0,0.0,0,0,0,0,0,0,0,0,1,53.4455,9.594,9.379
2008,96,72,236,1.0,0.0,0.0,0.0,0.0,0.0,0.0,0.0,0.0,0.0,0.0,0.0,0.0,0.0,0.0,0.0,0.0,0.0,2.0,0.3,0.2,0,0.0,0,0,1.5,0.75,1.458333333,135,80,1.97222,2.0,4.0,0.0,0.0,0.0,0.0,0.0,0.0,0.0,0.0,0.0,0,0,0,0,0,0,0,0,1,53.2165,9.608,9.394
2009,96,72,236,1.0,0.0,0.0,0.0,0.0,0.0,0.0,0.0,0.0,0.0,0.0,0.0,0.0,0.0,0.0,0.0,0.0,0.0,3.0,0.3,0.2,0,0.0,0,0,1.5,0.75,0.833333333,120,60,1.97222,2.0,4.0,0.0,0.0,0.0,0.0,0.0,0.0,0.0,0.0,0.0,0,0,0,0,0,0,0,0,1,68.5355,6.079,6.785
2010,96,72,236,1.0,0.0,0.0,0.0,0.0,0.0,0.0,0.0,0.0,0.0,0.0,0.0,0.0,0.0,0.0,0.0,0.0,0.0,3.0,0.3,0.2,0,0.0,0,0,1.5,0.75,1.458333333,135,10,1.97222,2.0,4.0,0.0,0.0,0.0,0.0,0.0,0.0,0.0,0.0,0.0,0,0,0,0,0,0,0,0,1,57.493,8.639,8.5915
2011,96,72,236,1.0,0.0,0.0,0.0,0.0,0.0,0.0,0.0,0.0,0.0,0.0,0.0,0.0,0.0,0.0,0.0,0.0,0.0,3.0,0.3,0.2,0,0.0,0,0,1.5,0.75,1.458333333,135,20,1.97222,2.0,4.0,0.0,0.0,0.0,0.0,0.0,0.0,0.0,0.0,0.0,0,0,0,0,0,0,0,0,1,54.5565,9.353,9.1065
2012,96,72,236,1.0,0.0,0.0,0.0,0.0,0.0,0.0,0.0,0.0,0.0,0.0,0.0,0.0,0.0,0.0,0.0,0.0,0.0,3.0,0.3,0.2,0,0.0,0,0,1.5,0.75,1.458333333,135,30,1.97222,2.0,4.0,0.0,0.0,0.0,0.0,0.0,0.0,0.0,0.0,0.0,0,0,0,0,0,0,0,0,1,56.093,9.0065,8.944
2013,96,72,236,1.0,0.0,0.0,0.0,0.0,0.0,0.0,0.0,0.0,0.0,0.0,0.0,0.0,0.0,0.0,0.0,0.0,0.0,3.0,0.3,0.2,0,0.0,0,0,1.5,0.75,1.458333333,135,40,1.97222,2.0,4.0,0.0,0.0,0.0,0.0,0.0,0.0,0.0,0.0,0.0,0,0,0,0,0,0,0,0,1,54.68,9.3075,9.153
2014,96,72,236,1.0,0.0,0.0,0.0,0.0,0.0,0.0,0.0,0.0,0.0,0.0,0.0,0.0,0.0,0.0,0.0,0.0,0.0,3.0,0.3,0.2,0,0.0,0,0,1.5,0.75,1.458333333,135,50,1.97222,2.0,4.0,0.0,0.0,0.0,0.0,0.0,0.0,0.0,0.0,0.0,0,0,0,0,0,0,0,0,1,52.859,9.6955,9.4325
2015,96,72,236,1.0,0.0,0.0,0.0,0.0,0.0,0.0,0.0,0.0,0.0,0.0,0.0,0.0,0.0,0.0,0.0,0.0,0.0,3.0,0.3,0.2,0,0.0,0,0,1.5,0.75,1.458333333,135,70,1.97222,2.0,4.0,0.0,0.0,0.0,0.0,0.0,0.0,0.0,0.0,0.0,0,0,0,0,0,0,0,0,1,53.134,9.659,9.414
2016,96,72,236,1.0,0.0,0.0,0.0,0.0,0.0,0.0,0.0,0.0,0.0,0.0,0.0,0.0,0.0,0.0,0.0,0.0,0.0,3.0,0.3,0.2,0,0.0,0,0,1.5,0.75,1.458333333,135,80,1.97222,2.0,4.0,0.0,0.0,0.0,0.0,0.0,0.0,0.0,0.0,0.0,0,0,0,0,0,0,0,0,1,53.124,9.679,9.4765
2017,96,72,236,1.0,0.0,0.0,0.0,0.0,0.0,0.0,0.0,0.0,0.0,0.0,0.0,0.0,0.0,0.0,0.0,0.0,0.0,4.0,0.3,0.2,0,0.0,0,0,1.5,0.75,0.833333333,120,60,1.97222,2.0,4.0,0.0,0.0,0.0,0.0,0.0,0.0,0.0,0.0,0.0,0,0,0,0,0,0,0,0,1,63.905,7.15,7.584
2018,96,72,236,1.0,0.0,0.0,0.0,0.0,0.0,0.0,0.0,0.0,0.0,0.0,0.0,0.0,0.0,0.0,0.0,0.0,0.0,4.0,0.3,0.2,0,0.0,0,0,1.5,0.75,1.458333333,135,10,1.97222,2.0,4.0,0.0,0.0,0.0,0.0,0.0,0.0,0.0,0.0,0.0,0,0,0,0,0,0,0,0,1,56.499,8.8365,9.0205
2019,96,72,236,1.0,0.0,0.0,0.0,0.0,0.0,0.0,0.0,0.0,0.0,0.0,0.0,0.0,0.0,0.0,0.0,0.0,0.0,4.0,0.3,0.2,0,0.0,0,0,1.5,0.75,1.458333333,135,20,1.97222,2.0,4.0,0.0,0.0,0.0,0.0,0.0,0.0,0.0,0.0,0.0,0,0,0,0,0,0,0,0,1,54.0715,9.4555,9.388
2020,96,72,236,1.0,0.0,0.0,0.0,0.0,0.0,0.0,0.0,0.0,0.0,0.0,0.0,0.0,0.0,0.0,0.0,0.0,0.0,4.0,0.3,0.2,0,0.0,0,0,1.5,0.75,1.458333333,135,30,1.97222,2.0,4.0,0.0,0.0,0.0,0.0,0.0,0.0,0.0,0.0,0.0,0,0,0,0,0,0,0,0,1,53.0465,9.695,9.5615
2021,96,72,236,1.0,0.0,0.0,0.0,0.0,0.0,0.0,0.0,0.0,0.0,0.0,0.0,0.0,0.0,0.0,0.0,0.0,0.0,4.0,0.3,0.2,0,0.0,0,0,1.5,0.75,1.458333333,135,40,1.97222,2.0,4.0,0.0,0.0,0.0,0.0,0.0,0.0,0.0,0.0,0.0,0,0,0,0,0,0,0,0,1,53.2965,9.623,9.494
2022,96,72,236,1.0,0.0,0.0,0.0,0.0,0.0,0.0,0.0,0.0,0.0,0.0,0.0,0.0,0.0,0.0,0.0,0.0,0.0,4.0,0.3,0.2,0,0.0,0,0,1.5,0.75,1.458333333,135,50,1.97222,2.0,4.0,0.0,0.0,0.0,0.0,0.0,0.0,0.0,0.0,0.0,0,0,0,0,0,0,0,0,1,53.049,9.6625,9.4965
2023,96,72,236,1.0,0.0,0.0,0.0,0.0,0.0,0.0,0.0,0.0,0.0,0.0,0.0,0.0,0.0,0.0,0.0,0.0,0.0,4.0,0.3,0.2,0,0.0,0,0,1.5,0.75,1.458333333,135,70,1.97222,2.0,4.0,0.0,0.0,0.0,0.0,0.0,0.0,0.0,0.0,0.0,0,0,0,0,0,0,0,0,1,54.719,9.2315,9.25
2024,96,72,236,1.0,0.0,0.0,0.0,0.0,0.0,0.0,0.0,0.0,0.0,0.0,0.0,0.0,0.0,0.0,0.0,0.0,0.0,4.0,0.3,0.2,0,0.0,0,0,1.5,0.75,1.458333333,135,80,1.97222,2.0,4.0,0.0,0.0,0.0,0.0,0.0,0.0,0.0,0.0,0.0,0,0,0,0,0,0,0,0,1,54.813,9.188,9.2565
2025,96,72,236,1.0,0.0,0.0,0.0,0.0,0.0,0.0,0.0,0.0,0.0,0.0,0.0,0.0,0.0,0.0,0.0,0.0,0.0,4.0,0.3,0.2,0,0.0,0,0,1.5,0.75,1.666666667,140,60,1.97222,2.0,4.0,0.0,0.0,0.0,0.0,0.0,0.0,0.0,0.0,0.0,0,0,0,0,0,0,0,0,1,52.1025,9.809,9.5665
2026,96,72,236,1.0,0.0,0.0,0.0,0.0,0.0,0.0,0.0,0.0,0.0,0.0,0.0,0.0,0.0,0.0,0.0,0.0,0.0,6.0,0.3,0.2,0,0.0,0,0,1.5,0.75,0.833333333,120,60,1.97222,2.0,4.0,0.0,0.0,0.0,0.0,0.0,0.0,0.0,0.0,0.0,0,0,0,0,0,0,0,0,1,63.0555,7.2015,7.7155
2027,96,72,236,1.0,0.0,0.0,0.0,0.0,0.0,0.0,0.0,0.0,0.0,0.0,0.0,0.0,0.0,0.0,0.0,0.0,0.0,6.0,0.3,0.2,0,0.0,0,0,1.5,0.75,1.25,130,60,1.97222,2.0,4.0,0.0,0.0,0.0,0.0,0.0,0.0,0.0,0.0,0.0,0,0,0,0,0,0,0,0,1,55.1775,9.064,9.0775
2028,96,72,236,1.0,0.0,0.0,0.0,0.0,0.0,0.0,0.0,0.0,0.0,0.0,0.0,0.0,0.0,0.0,0.0,0.0,0.0,6.0,0.3,0.2,0,0.0,0,0,1.5,0.75,1.458333333,135,10,1.97222,2.0,4.0,0.0,0.0,0.0,0.0,0.0,0.0,0.0,0.0,0.0,0,0,0,0,0,0,0,0,1,56.5425,8.8065,8.824
2029,96,72,236,1.0,0.0,0.0,0.0,0.0,0.0,0.0,0.0,0.0,0.0,0.0,0.0,0.0,0.0,0.0,0.0,0.0,0.0,6.0,0.3,0.2,0,0.0,0,0,1.5,0.75,1.458333333,135,20,1.97222,2.0,4.0,0.0,0.0,0.0,0.0,0.0,0.0,0.0,0.0,0.0,0,0,0,0,0,0,0,0,1,54.125,9.4175,9.2375
2030,96,72,236,1.0,0.0,0.0,0.0,0.0,0.0,0.0,0.0,0.0,0.0,0.0,0.0,0.0,0.0,0.0,0.0,0.0,0.0,6.0,0.3,0.2,0,0.0,0,0,1.5,0.75,1.458333333,135,40,1.97222,2.0,4.0,0.0,0.0,0.0,0.0,0.0,0.0,0.0,0.0,0.0,0,0,0,0,0,0,0,0,1,53.158,9.5975,9.4175
2031,96,72,236,1.0,0.0,0.0,0.0,0.0,0.0,0.0,0.0,0.0,0.0,0.0,0.0,0.0,0.0,0.0,0.0,0.0,0.0,6.0,0.3,0.2,0,0.0,0,0,1.5,0.75,1.458333333,135,50,1.97222,2.0,4.0,0.0,0.0,0.0,0.0,0.0,0.0,0.0,0.0,0.0,0,0,0,0,0,0,0,0,1,52.935,9.6215,9.4475
2032,96,72,236,1.0,0.0,0.0,0.0,0.0,0.0,0.0,0.0,0.0,0.0,0.0,0.0,0.0,0.0,0.0,0.0,0.0,0.0,6.0,0.3,0.2,0,0.0,0,0,1.5,0.75,1.458333333,135,80,1.97222,2.0,4.0,0.0,0.0,0.0,0.0,0.0,0.0,0.0,0.0,0.0,0,0,0,0,0,0,0,0,1,54.1325,9.333,9.3125
2033,96,72,236,1.0,0.0,0.0,0.0,0.0,0.0,0.0,0.0,0.0,0.0,0.0,0.0,0.0,0.0,0.0,0.0,0.0,0.0,6.0,0.3,0.2,0,0.0,0,0,1.5,0.75,1.666666667,140,60,1.97222,2.0,4.0,0.0,0.0,0.0,0.0,0.0,0.0,0.0,0.0,0.0,0,0,0,0,0,0,0,0,1,53.34,9.479,9.353
2034,96,72,236,1.0,0.0,0.0,0.0,0.0,0.0,0.0,0.0,0.0,0.0,0.0,0.0,0.0,0.0,0.0,0.0,0.0,0.05,0.0,0.3,0.2,0,0.0,0,0,1.5,0.75,1.458333333,135,60,1.97222,2.0,4.0,0.0,0.0,0.0,0.0,0.0,0.0,0.0,0.0,0.0,0,0,0,0,0,0,0,1,0,76.836125,4.603125,5.16175
2035,96,72,236,1.0,0.0,0.0,0.0,0.0,0.0,0.0,0.0,0.0,0.0,0.0,0.0,0.0,0.0,0.0,0.0,0.0,0.05,0.0,0.3,0.2,0,1.5,0,0,1.5,0.75,1.458333333,135,60,1.97222,2.0,4.0,0.0,0.0,0.0,0.0,0.0,0.0,0.0,0.0,0.0,0,0,0,0,0,0,0,1,0,76.7775,4.643,5.2925
2036,96,72,236,1.0,0.0,0.0,0.0,0.0,0.0,0.0,0.0,0.0,0.0,0.0,0.0,0.0,0.0,0.0,0.0,0.0,0.05,0.0,0.3,0.2,0,3.0,0,0,1.5,0.75,1.458333333,135,60,1.97222,2.0,4.0,0.0,0.0,0.0,0.0,0.0,0.0,0.0,0.0,0.0,0,0,0,0,0,0,0,1,0,76.882,4.58625,5.311
2037,96,72,236,1.0,0.0,0.0,0.0,0.0,0.0,0.0,0.0,0.0,0.0,0.0,0.0,0.0,0.0,0.0,0.0,0.0,0.05,0.0,0.3,0.2,0,4.0,0,0,1.5,0.75,1.458333333,135,60,1.97222,2.0,4.0,0.0,0.0,0.0,0.0,0.0,0.0,0.0,0.0,0.0,0,0,0,0,0,0,0,1,0,76.795,4.588,5.404
2038,96,72,236,1.0,0.0,0.0,0.0,0.0,0.0,0.0,0.0,0.0,0.0,0.0,0.0,0.0,0.0,0.0,0.0,0.0,2.5,0.0,0.3,0.2,0,0.0,0,0,1.5,0.75,1.458333333,135,10,1.97222,2.0,4.0,0.0,0.0,0.0,0.0,0.0,0.0,0.0,0.0,0.0,0,0,0,0,0,0,0,1,0,57.1815,8.7455,8.7165
2039,96,72,236,1.0,0.0,0.0,0.0,0.0,0.0,0.0,0.0,0.0,0.0,0.0,0.0,0.0,0.0,0.0,0.0,0.0,2.5,0.0,0.3,0.2,0,0.0,0,0,1.5,0.75,1.458333333,135,20,1.97222,2.0,4.0,0.0,0.0,0.0,0.0,0.0,0.0,0.0,0.0,0.0,0,0,0,0,0,0,0,1,0,55.7615,9.0515,8.9375
2040,96,72,236,1.0,0.0,0.0,0.0,0.0,0.0,0.0,0.0,0.0,0.0,0.0,0.0,0.0,0.0,0.0,0.0,0.0,2.5,0.0,0.3,0.2,0,0.0,0,0,1.5,0.75,1.458333333,135,30,1.97222,2.0,4.0,0.0,0.0,0.0,0.0,0.0,0.0,0.0,0.0,0.0,0,0,0,0,0,0,0,1,0,54.8715,9.3015,9.1105
2041,96,72,236,1.0,0.0,0.0,0.0,0.0,0.0,0.0,0.0,0.0,0.0,0.0,0.0,0.0,0.0,0.0,0.0,0.0,2.5,0.0,0.3,0.2,0,0.0,0,0,1.5,0.75,1.458333333,135,40,1.97222,2.0,4.0,0.0,0.0,0.0,0.0,0.0,0.0,0.0,0.0,0.0,0,0,0,0,0,0,0,1,0,53.5465,9.549,9.244
2042,96,72,236,1.0,0.0,0.0,0.0,0.0,0.0,0.0,0.0,0.0,0.0,0.0,0.0,0.0,0.0,0.0,0.0,0.0,2.5,0.0,0.3,0.2,0,0.0,0,0,1.5,0.75,1.458333333,135,50,1.97222,2.0,4.0,0.0,0.0,0.0,0.0,0.0,0.0,0.0,0.0,0.0,0,0,0,0,0,0,0,1,0,53.964,9.49,9.229
2043,96,72,236,1.0,0.0,0.0,0.0,0.0,0.0,0.0,0.0,0.0,0.0,0.0,0.0,0.0,0.0,0.0,0.0,0.0,2.5,0.0,0.3,0.2,0,0.0,0,0,1.5,0.75,1.458333333,135,70,1.97222,2.0,4.0,0.0,0.0,0.0,0.0,0.0,0.0,0.0,0.0,0.0,0,0,0,0,0,0,0,1,0,53.4965,9.553,9.3175
2044,96,72,236,1.0,0.0,0.0,0.0,0.0,0.0,0.0,0.0,0.0,0.0,0.0,0.0,0.0,0.0,0.0,0.0,0.0,2.5,0.0,0.3,0.2,0,0.0,0,0,1.5,0.75,1.458333333,135,80,1.97222,2.0,4.0,0.0,0.0,0.0,0.0,0.0,0.0,0.0,0.0,0.0,0,0,0,0,0,0,0,1,0,53.503,9.5405,9.3405
2045,96,72,236,1.0,0.0,0.0,0.0,0.0,0.0,0.0,0.0,0.0,0.0,0.0,0.0,0.0,0.0,0.0,0.05,0.0,0.0,0.0,0.3,0.2,0,0.0,0,0,1.5,0.75,0.833333333,120,60,1.97222,2.0,4.0,0.0,0.0,0.0,0.0,0.0,0.0,0.0,0.0,0.0,0,0,0,0,0,1,0,0,0,76.153,-0.2105,-0.463
2046,96,72,236,1.0,0.0,0.0,0.0,0.0,0.0,0.0,0.0,0.0,0.0,0.0,0.0,0.0,0.0,0.0,0.05,0.0,0.0,0.0,0.3,0.2,0,0.0,0,0,1.5,0.75,1.25,130,60,1.97222,2.0,4.0,0.0,0.0,0.0,0.0,0.0,0.0,0.0,0.0,0.0,0,0,0,0,0,1,0,0,0,76.0655,-0.2105,-0.555
2047,96,72,236,1.0,0.0,0.0,0.0,0.0,0.0,0.0,0.0,0.0,0.0,0.0,0.0,0.0,0.0,0.0,0.05,0.0,0.0,0.0,0.3,0.2,0,0.0,0,0,1.5,0.75,1.458333333,135,10,1.97222,2.0,4.0,0.0,0.0,0.0,0.0,0.0,0.0,0.0,0.0,0.0,0,0,0,0,0,1,0,0,0,75.8365,-0.4215,0.4425
2048,96,72,236,1.0,0.0,0.0,0.0,0.0,0.0,0.0,0.0,0.0,0.0,0.0,0.0,0.0,0.0,0.0,0.05,0.0,0.0,0.0,0.3,0.2,0,0.0,0,0,1.5,0.75,1.458333333,135,20,1.97222,2.0,4.0,0.0,0.0,0.0,0.0,0.0,0.0,0.0,0.0,0.0,0,0,0,0,0,1,0,0,0,75.898,-0.3625,0.4865
2049,96,72,236,1.0,0.0,0.0,0.0,0.0,0.0,0.0,0.0,0.0,0.0,0.0,0.0,0.0,0.0,0.0,0.05,0.0,0.0,0.0,0.3,0.2,0,0.0,0,0,1.5,0.75,1.458333333,135,40,1.97222,2.0,4.0,0.0,0.0,0.0,0.0,0.0,0.0,0.0,0.0,0.0,0,0,0,0,0,1,0,0,0,75.979,-0.348,0.343
2050,96,72,236,1.0,0.0,0.0,0.0,0.0,0.0,0.0,0.0,0.0,0.0,0.0,0.0,0.0,0.0,0.0,0.05,0.0,0.0,0.0,0.3,0.2,0,0.0,0,0,1.5,0.75,1.458333333,135,50,1.97222,2.0,4.0,0.0,0.0,0.0,0.0,0.0,0.0,0.0,0.0,0.0,0,0,0,0,0,1,0,0,0,75.9965,-0.309,0.164
2051,96,72,236,1.0,0.0,0.0,0.0,0.0,0.0,0.0,0.0,0.0,0.0,0.0,0.0,0.0,0.0,0.0,0.05,0.0,0.0,0.0,0.3,0.2,0,0.0,0,0,1.5,0.75,1.458333333,135,70,1.97222,2.0,4.0,0.0,0.0,0.0,0.0,0.0,0.0,0.0,0.0,0.0,0,0,0,0,0,1,0,0,0,76.029,-0.304,0.189
2052,96,72,236,1.0,0.0,0.0,0.0,0.0,0.0,0.0,0.0,0.0,0.0,0.0,0.0,0.0,0.0,0.0,0.05,0.0,0.0,0.0,0.3,0.2,0,0.0,0,0,1.5,0.75,1.458333333,135,80,1.97222,2.0,4.0,0.0,0.0,0.0,0.0,0.0,0.0,0.0,0.0,0.0,0,0,0,0,0,1,0,0,0,75.9175,-0.2915,0.204
2053,96,72,236,1.0,0.0,0.0,0.0,0.0,0.0,0.0,0.0,0.0,0.0,0.0,0.0,0.0,0.0,0.0,0.05,0.0,0.0,0.0,0.3,0.2,0,0.0,0,0,1.5,0.75,1.666666667,140,60,1.97222,2.0,4.0,0.0,0.0,0.0,0.0,0.0,0.0,0.0,0.0,0.0,0,0,0,0,0,1,0,0,0,76.1365,-0.175,-0.4625
2054,96,72,236,1.0,0.0,0.0,0.0,0.0,0.0,0.0,0.0,0.0,0.0,0.0,0.0,0.0,0.0,0.0,0.1,0.0,0.0,0.0,0.3,0.2,0,0.0,0,0,1.5,0.75,0.833333333,120,60,1.97222,2.0,4.0,0.0,0.0,0.0,0.0,0.0,0.0,0.0,0.0,0.0,0,0,0,0,0,1,0,0,0,69.9775,-0.14,-0.7425
2055,96,72,236,1.0,0.0,0.0,0.0,0.0,0.0,0.0,0.0,0.0,0.0,0.0,0.0,0.0,0.0,0.0,0.1,0.0,0.0,0.0,0.3,0.2,0,0.0,0,0,1.5,0.75,1.25,130,60,1.97222,2.0,4.0,0.0,0.0,0.0,0.0,0.0,0.0,0.0,0.0,0.0,0,0,0,0,0,1,0,0,0,69.6715,-0.144,-0.749
2056,96,72,236,1.0,0.0,0.0,0.0,0.0,0.0,0.0,0.0,0.0,0.0,0.0,0.0,0.0,0.0,0.0,0.1,0.0,0.0,0.0,0.3,0.2,0,0.0,0,0,1.5,0.75,1.458333333,135,10,1.97222,2.0,4.0,0.0,0.0,0.0,0.0,0.0,0.0,0.0,0.0,0.0,0,0,0,0,0,1,0,0,0,69.524,-0.195,-0.524
2057,96,72,236,1.0,0.0,0.0,0.0,0.0,0.0,0.0,0.0,0.0,0.0,0.0,0.0,0.0,0.0,0.0,0.1,0.0,0.0,0.0,0.3,0.2,0,0.0,0,0,1.5,0.75,1.458333333,135,20,1.97222,2.0,4.0,0.0,0.0,0.0,0.0,0.0,0.0,0.0,0.0,0.0,0,0,0,0,0,1,0,0,0,69.4715,-0.2105,-0.7015
2058,96,72,236,1.0,0.0,0.0,0.0,0.0,0.0,0.0,0.0,0.0,0.0,0.0,0.0,0.0,0.0,0.0,0.1,0.0,0.0,0.0,0.3,0.2,0,0.0,0,0,1.5,0.75,1.458333333,135,30,1.97222,2.0,4.0,0.0,0.0,0.0,0.0,0.0,0.0,0.0,0.0,0.0,0,0,0,0,0,1,0,0,0,69.439,-0.2365,-0.6465
2059,96,72,236,1.0,0.0,0.0,0.0,0.0,0.0,0.0,0.0,0.0,0.0,0.0,0.0,0.0,0.0,0.0,0.1,0.0,0.0,0.0,0.3,0.2,0,0.0,0,0,1.5,0.75,1.458333333,135,40,1.97222,2.0,4.0,0.0,0.0,0.0,0.0,0.0,0.0,0.0,0.0,0.0,0,0,0,0,0,1,0,0,0,69.5855,-0.124,-0.6565
2060,96,72,236,1.0,0.0,0.0,0.0,0.0,0.0,0.0,0.0,0.0,0.0,0.0,0.0,0.0,0.0,0.0,0.1,0.0,0.0,0.0,0.3,0.2,0,0.0,0,0,1.5,0.75,1.458333333,135,50,1.97222,2.0,4.0,0.0,0.0,0.0,0.0,0.0,0.0,0.0,0.0,0.0,0,0,0,0,0,1,0,0,0,69.7575,-0.0955,-0.669
2061,96,72,236,1.0,0.0,0.0,0.0,0.0,0.0,0.0,0.0,0.0,0.0,0.0,0.0,0.0,0.0,0.0,0.1,0.0,0.0,0.0,0.3,0.2,0,0.0,0,0,1.5,0.75,1.458333333,135,70,1.97222,2.0,4.0,0.0,0.0,0.0,0.0,0.0,0.0,0.0,0.0,0.0,0,0,0,0,0,1,0,0,0,69.6065,-0.154,-0.6715
2062,96,72,236,1.0,0.0,0.0,0.0,0.0,0.0,0.0,0.0,0.0,0.0,0.0,0.0,0.0,0.0,0.0,0.1,0.0,0.0,0.0,0.3,0.2,0,0.0,0,0,1.5,0.75,1.458333333,135,80,1.97222,2.0,4.0,0.0,0.0,0.0,0.0,0.0,0.0,0.0,0.0,0.0,0,0,0,0,0,1,0,0,0,69.7465,-0.0905,-0.6565
2063,96,72,236,1.0,0.0,0.0,0.0,0.0,0.0,0.0,0.0,0.0,0.0,0.0,0.0,0.0,0.0,0.0,0.1,0.0,0.0,0.0,0.3,0.2,0,0.0,0,0,1.5,0.75,1.666666667,140,60,1.97222,2.0,4.0,0.0,0.0,0.0,0.0,0.0,0.0,0.0,0.0,0.0,0,0,0,0,0,1,0,0,0,69.809,-0.149,-0.69
2064,96,72,236,1.0,0.0,0.0,0.0,0.0,0.0,0.0,0.0,0.0,0.0,0.0,0.0,0.0,0.0,0.0,0.5,0.0,0.0,0.0,0.3,0.2,0,0.0,0,0,1.5,0.75,1.458333333,135,10,1.97222,2.0,4.0,0.0,0.0,0.0,0.0,0.0,0.0,0.0,0.0,0.0,0,0,0,0,0,1,0,0,0,50.7755,-0.253,-0.4665
2065,96,72,236,1.0,0.0,0.0,0.0,0.0,0.0,0.0,0.0,0.0,0.0,0.0,0.0,0.0,0.0,0.0,0.5,0.0,0.0,0.0,0.3,0.2,0,0.0,0,0,1.5,0.75,1.458333333,135,20,1.97222,2.0,4.0,0.0,0.0,0.0,0.0,0.0,0.0,0.0,0.0,0.0,0,0,0,0,0,1,0,0,0,50.855,-0.214,-0.4665
2066,96,72,236,1.0,0.0,0.0,0.0,0.0,0.0,0.0,0.0,0.0,0.0,0.0,0.0,0.0,0.0,0.0,0.5,0.0,0.0,0.0,0.3,0.2,0,0.0,0,0,1.5,0.75,1.458333333,135,30,1.97222,2.0,4.0,0.0,0.0,0.0,0.0,0.0,0.0,0.0,0.0,0.0,0,0,0,0,0,1,0,0,0,51.049,-0.1415,-0.379
2067,96,72,236,1.0,0.0,0.0,0.0,0.0,0.0,0.0,0.0,0.0,0.0,0.0,0.0,0.0,0.0,0.0,0.5,0.0,0.0,0.0,0.3,0.2,0,0.0,0,0,1.5,0.75,1.458333333,135,40,1.97222,2.0,4.0,0.0,0.0,0.0,0.0,0.0,0.0,0.0,0.0,0.0,0,0,0,0,0,1,0,0,0,51.1715,-0.1005,-0.3615
2068,96,72,236,1.0,0.0,0.0,0.0,0.0,0.0,0.0,0.0,0.0,0.0,0.0,0.0,0.0,0.0,0.0,0.5,0.0,0.0,0.0,0.3,0.2,0,0.0,0,0,1.5,0.75,1.458333333,135,70,1.97222,2.0,4.0,0.0,0.0,0.0,0.0,0.0,0.0,0.0,0.0,0.0,0,0,0,0,0,1,0,0,0,51.185,-0.135,-0.2615
2069,96,72,236,1.0,0.0,0.0,0.0,0.0,0.0,0.0,0.0,0.0,0.0,0.0,0.0,0.0,0.0,0.0,0.5,0.0,0.0,0.0,0.3,0.2,0,0.0,0,0,1.5,0.75,1.458333333,135,80,1.97222,2.0,4.0,0.0,0.0,0.0,0.0,0.0,0.0,0.0,0.0,0.0,0,0,0,0,0,1,0,0,0,51.2105,-0.0915,-0.254
2070,96,72,236,1.0,0.0,0.0,0.0,0.0,0.0,0.0,0.0,0.0,0.0,0.0,0.0,0.0,0.0,0.0,0.5,0.0,0.0,0.0,0.3,0.2,0,0.0,0,0,1.5,0.75,1.666666667,140,60,1.97222,2.0,4.0,0.0,0.0,0.0,0.0,0.0,0.0,0.0,0.0,0.0,0,0,0,0,0,1,0,0,0,51.4565,0.0465,-0.35
2071,96,72,236,1.0,0.0,0.0,0.0,0.0,0.0,0.0,0.0,0.0,0.0,0.0,0.0,0.0,0.0,0.0,1.0,0.0,0.0,0.0,0.3,0.2,0,0.0,0,0,1.5,0.75,0.833333333,120,60,1.97222,2.0,4.0,0.0,0.0,0.0,0.0,0.0,0.0,0.0,0.0,0.0,0,0,0,0,0,1,0,0,0,42.1855,-0.239,-1.0365
2072,96,72,236,1.0,0.0,0.0,0.0,0.0,0.0,0.0,0.0,0.0,0.0,0.0,0.0,0.0,0.0,0.0,1.0,0.0,0.0,0.0,0.3,0.2,0,0.0,0,0,1.5,0.75,1.25,130,60,1.97222,2.0,4.0,0.0,0.0,0.0,0.0,0.0,0.0,0.0,0.0,0.0,0,0,0,0,0,1,0,0,0,41.7255,-0.069,-0.5675
2073,96,72,236,1.0,0.0,0.0,0.0,0.0,0.0,0.0,0.0,0.0,0.0,0.0,0.0,0.0,0.0,0.0,1.0,0.0,0.0,0.0,0.3,0.2,0,0.0,0,0,1.5,0.75,1.458333333,135,10,1.97222,2.0,4.0,0.0,0.0,0.0,0.0,0.0,0.0,0.0,0.0,0.0,0,0,0,0,0,1,0,0,0,41.31,-0.2725,-0.6205
2074,96,72,236,1.0,0.0,0.0,0.0,0.0,0.0,0.0,0.0,0.0,0.0,0.0,0.0,0.0,0.0,0.0,1.0,0.0,0.0,0.0,0.3,0.2,0,0.0,0,0,1.5,0.75,1.458333333,135,30,1.97222,2.0,4.0,0.0,0.0,0.0,0.0,0.0,0.0,0.0,0.0,0.0,0,0,0,0,0,1,0,0,0,41.4605,-0.0715,-0.5625
2075,96,72,236,1.0,0.0,0.0,0.0,0.0,0.0,0.0,0.0,0.0,0.0,0.0,0.0,0.0,0.0,0.0,1.0,0.0,0.0,0.0,0.3,0.2,0,0.0,0,0,1.5,0.75,1.458333333,135,40,1.97222,2.0,4.0,0.0,0.0,0.0,0.0,0.0,0.0,0.0,0.0,0.0,0,0,0,0,0,1,0,0,0,41.5165,-0.058,-0.4965
2076,96,72,236,1.0,0.0,0.0,0.0,0.0,0.0,0.0,0.0,0.0,0.0,0.0,0.0,0.0,0.0,0.0,1.0,0.0,0.0,0.0,0.3,0.2,0,0.0,0,0,1.5,0.75,1.458333333,135,50,1.97222,2.0,4.0,0.0,0.0,0.0,0.0,0.0,0.0,0.0,0.0,0.0,0,0,0,0,0,1,0,0,0,41.5825,-0.034,-0.5255
2077,96,72,236,1.0,0.0,0.0,0.0,0.0,0.0,0.0,0.0,0.0,0.0,0.0,0.0,0.0,0.0,0.0,1.0,0.0,0.0,0.0,0.3,0.2,0,0.0,0,0,1.5,0.75,1.458333333,135,70,1.97222,2.0,4.0,0.0,0.0,0.0,0.0,0.0,0.0,0.0,0.0,0.0,0,0,0,0,0,1,0,0,0,41.5525,-0.0975,-0.528
2078,96,72,236,1.0,0.0,0.0,0.0,0.0,0.0,0.0,0.0,0.0,0.0,0.0,0.0,0.0,0.0,0.0,1.0,0.0,0.0,0.0,0.3,0.2,0,0.0,0,0,1.5,0.75,1.458333333,135,80,1.97222,2.0,4.0,0.0,0.0,0.0,0.0,0.0,0.0,0.0,0.0,0.0,0,0,0,0,0,1,0,0,0,41.579,-0.0565,-0.5215
2079,96,72,236,1.0,0.0,0.0,0.0,0.0,0.0,0.0,0.0,0.0,0.0,0.0,0.0,0.0,0.0,0.0,2.0,0.0,0.0,0.0,0.3,0.2,0,0.0,0,0,1.5,0.75,0.833333333,120,60,1.97222,2.0,4.0,0.0,0.0,0.0,0.0,0.0,0.0,0.0,0.0,0.0,0,0,0,0,0,1,0,0,0,32.8165,-0.3755,-1.3765
2080,96,72,236,1.0,0.0,0.0,0.0,0.0,0.0,0.0,0.0,0.0,0.0,0.0,0.0,0.0,0.0,0.0,2.0,0.0,0.0,0.0,0.3,0.2,0,0.0,0,0,1.5,0.75,1.25,130,60,1.97222,2.0,4.0,0.0,0.0,0.0,0.0,0.0,0.0,0.0,0.0,0.0,0,0,0,0,0,1,0,0,0,31.7525,-0.189,-0.8565
2081,96,72,236,1.0,0.0,0.0,0.0,0.0,0.0,0.0,0.0,0.0,0.0,0.0,0.0,0.0,0.0,0.0,2.0,0.0,0.0,0.0,0.3,0.2,0,0.0,0,0,1.5,0.75,1.458333333,135,10,1.97222,2.0,4.0,0.0,0.0,0.0,0.0,0.0,0.0,0.0,0.0,0.0,0,0,0,0,0,1,0,0,0,31.1565,-0.33,-1.054
2082,96,72,236,1.0,0.0,0.0,0.0,0.0,0.0,0.0,0.0,0.0,0.0,0.0,0.0,0.0,0.0,0.0,2.0,0.0,0.0,0.0,0.3,0.2,0,0.0,0,0,1.5,0.75,1.458333333,135,20,1.97222,2.0,4.0,0.0,0.0,0.0,0.0,0.0,0.0,0.0,0.0,0.0,0,0,0,0,0,1,0,0,0,31.369,-0.244,-0.9355
2083,96,72,236,1.0,0.0,0.0,0.0,0.0,0.0,0.0,0.0,0.0,0.0,0.0,0.0,0.0,0.0,0.0,2.0,0.0,0.0,0.0,0.3,0.2,0,0.0,0,0,1.5,0.75,1.458333333,135,30,1.97222,2.0,4.0,0.0,0.0,0.0,0.0,0.0,0.0,0.0,0.0,0.0,0,0,0,0,0,1,0,0,0,31.489,-0.2365,-0.8965
2084,96,72,236,1.0,0.0,0.0,0.0,0.0,0.0,0.0,0.0,0.0,0.0,0.0,0.0,0.0,0.0,0.0,2.0,0.0,0.0,0.0,0.3,0.2,0,0.0,0,0,1.5,0.75,1.458333333,135,40,1.97222,2.0,4.0,0.0,0.0,0.0,0.0,0.0,0.0,0.0,0.0,0.0,0,0,0,0,0,1,0,0,0,31.3465,-0.2115,-0.839
2085,96,72,236,1.0,0.0,0.0,0.0,0.0,0.0,0.0,0.0,0.0,0.0,0.0,0.0,0.0,0.0,0.0,2.0,0.0,0.0,0.0,0.3,0.2,0,0.0,0,0,1.5,0.75,1.458333333,135,50,1.97222,2.0,4.0,0.0,0.0,0.0,0.0,0.0,0.0,0.0,0.0,0.0,0,0,0,0,0,1,0,0,0,31.418,-0.153,-0.8615
2086,96,72,236,1.0,0.0,0.0,0.0,0.0,0.0,0.0,0.0,0.0,0.0,0.0,0.0,0.0,0.0,0.0,2.0,0.0,0.0,0.0,0.3,0.2,0,0.0,0,0,1.5,0.75,1.458333333,135,70,1.97222,2.0,4.0,0.0,0.0,0.0,0.0,0.0,0.0,0.0,0.0,0.0,0,0,0,0,0,1,0,0,0,31.6565,-0.043,-0.714
2087,96,72,236,1.0,0.0,0.0,0.0,0.0,0.0,0.0,0.0,0.0,0.0,0.0,0.0,0.0,0.0,0.0,2.0,0.0,0.0,0.0,0.3,0.2,0,0.0,0,0,1.5,0.75,1.458333333,135,80,1.97222,2.0,4.0,0.0,0.0,0.0,0.0,0.0,0.0,0.0,0.0,0.0,0,0,0,0,0,1,0,0,0,31.825,-0.0625,-0.6665
2088,96,72,236,1.0,0.0,0.0,0.0,0.0,0.0,0.0,0.0,0.0,0.0,0.0,0.0,0.0,0.0,0.0,2.0,0.0,0.0,0.0,0.3,0.2,0,0.0,0,0,1.5,0.75,1.666666667,140,60,1.97222,2.0,4.0,0.0,0.0,0.0,0.0,0.0,0.0,0.0,0.0,0.0,0,0,0,0,0,1,0,0,0,31.665,-0.1265,-0.8165
2089,96,72,236,1.0,0.0,0.0,0.0,0.0,0.0,0.0,0.0,0.0,0.0,0.0,0.0,0.0,0.0,0.0,3.0,0.0,0.0,0.0,0.3,0.2,0,0.0,0,0,1.5,0.75,0.833333333,120,60,1.97222,2.0,4.0,0.0,0.0,0.0,0.0,0.0,0.0,0.0,0.0,0.0,0,0,0,0,0,1,0,0,0,27.3705,-0.05,-1.1355
2090,96,72,236,1.0,0.0,0.0,0.0,0.0,0.0,0.0,0.0,0.0,0.0,0.0,0.0,0.0,0.0,0.0,3.0,0.0,0.0,0.0,0.3,0.2,0,0.0,0,0,1.5,0.75,1.25,130,60,1.97222,2.0,4.0,0.0,0.0,0.0,0.0,0.0,0.0,0.0,0.0,0.0,0,0,0,0,0,1,0,0,0,26.0775,-0.119,-1.074
2091,96,72,236,1.0,0.0,0.0,0.0,0.0,0.0,0.0,0.0,0.0,0.0,0.0,0.0,0.0,0.0,0.0,3.0,0.0,0.0,0.0,0.3,0.2,0,0.0,0,0,1.5,0.75,1.458333333,135,10,1.97222,2.0,4.0,0.0,0.0,0.0,0.0,0.0,0.0,0.0,0.0,0.0,0,0,0,0,0,1,0,0,0,25.7755,-0.233,-1.304
2092,96,72,236,1.0,0.0,0.0,0.0,0.0,0.0,0.0,0.0,0.0,0.0,0.0,0.0,0.0,0.0,0.0,3.0,0.0,0.0,0.0,0.3,0.2,0,0.0,0,0,1.5,0.75,1.458333333,135,30,1.97222,2.0,4.0,0.0,0.0,0.0,0.0,0.0,0.0,0.0,0.0,0.0,0,0,0,0,0,1,0,0,0,26.338,-0.1415,-1.079
2093,96,72,236,1.0,0.0,0.0,0.0,0.0,0.0,0.0,0.0,0.0,0.0,0.0,0.0,0.0,0.0,0.0,3.0,0.0,0.0,0.0,0.3,0.2,0,0.0,0,0,1.5,0.75,1.458333333,135,40,1.97222,2.0,4.0,0.0,0.0,0.0,0.0,0.0,0.0,0.0,0.0,0.0,0,0,0,0,0,1,0,0,0,26.154,-0.104,-1.079
2094,96,72,236,1.0,0.0,0.0,0.0,0.0,0.0,0.0,0.0,0.0,0.0,0.0,0.0,0.0,0.0,0.0,3.0,0.0,0.0,0.0,0.3,0.2,0,0.0,0,0,1.5,0.75,1.458333333,135,50,1.97222,2.0,4.0,0.0,0.0,0.0,0.0,0.0,0.0,0.0,0.0,0.0,0,0,0,0,0,1,0,0,0,26.2875,-0.0855,-1.094
2095,96,72,236,1.0,0.0,0.0,0.0,0.0,0.0,0.0,0.0,0.0,0.0,0.0,0.0,0.0,0.0,0.0,3.0,0.0,0.0,0.0,0.3,0.2,0,0.0,0,0,1.5,0.75,1.666666667,140,60,1.97222,2.0,4.0,0.0,0.0,0.0,0.0,0.0,0.0,0.0,0.0,0.0,0,0,0,0,0,1,0,0,0,26.234,-0.094,-0.964
2096,96,72,236,1.0,0.0,0.0,0.0,0.0,0.0,0.0,0.0,0.0,0.0,0.0,0.0,0.0,0.0,0.0,4.0,0.0,0.0,0.0,0.3,0.2,0,0.0,0,0,1.5,0.75,0.833333333,120,60,1.97222,2.0,4.0,0.0,0.0,0.0,0.0,0.0,0.0,0.0,0.0,0.0,0,0,0,0,0,1,0,0,0,22.963,-0.164,-1.3165
2097,96,72,236,1.0,0.0,0.0,0.0,0.0,0.0,0.0,0.0,0.0,0.0,0.0,0.0,0.0,0.0,0.0,4.0,0.0,0.0,0.0,0.3,0.2,0,0.0,0,0,1.5,0.75,1.25,130,60,1.97222,2.0,4.0,0.0,0.0,0.0,0.0,0.0,0.0,0.0,0.0,0.0,0,0,0,0,0,1,0,0,0,22.789,-0.064,-1.1005
2098,96,72,236,1.0,0.0,0.0,0.0,0.0,0.0,0.0,0.0,0.0,0.0,0.0,0.0,0.0,0.0,0.0,4.0,0.0,0.0,0.0,0.3,0.2,0,0.0,0,0,1.5,0.75,1.458333333,135,10,1.97222,2.0,4.0,0.0,0.0,0.0,0.0,0.0,0.0,0.0,0.0,0.0,0,0,0,0,0,1,0,0,0,22.419,-0.16,-1.339
2099,96,72,236,1.0,0.0,0.0,0.0,0.0,0.0,0.0,0.0,0.0,0.0,0.0,0.0,0.0,0.0,0.0,4.0,0.0,0.0,0.0,0.3,0.2,0,0.0,0,0,1.5,0.75,1.458333333,135,20,1.97222,2.0,4.0,0.0,0.0,0.0,0.0,0.0,0.0,0.0,0.0,0.0,0,0,0,0,0,1,0,0,0,22.723,-0.104,-1.2265
2100,96,72,236,1.0,0.0,0.0,0.0,0.0,0.0,0.0,0.0,0.0,0.0,0.0,0.0,0.0,0.0,0.0,4.0,0.0,0.0,0.0,0.3,0.2,0,0.0,0,0,1.5,0.75,1.458333333,135,30,1.97222,2.0,4.0,0.0,0.0,0.0,0.0,0.0,0.0,0.0,0.0,0.0,0,0,0,0,0,1,0,0,0,22.7615,-0.065,-1.1125
2101,96,72,236,1.0,0.0,0.0,0.0,0.0,0.0,0.0,0.0,0.0,0.0,0.0,0.0,0.0,0.0,0.0,4.0,0.0,0.0,0.0,0.3,0.2,0,0.0,0,0,1.5,0.75,1.458333333,135,40,1.97222,2.0,4.0,0.0,0.0,0.0,0.0,0.0,0.0,0.0,0.0,0.0,0,0,0,0,0,1,0,0,0,22.765,-0.029,-1.2
2102,96,72,236,1.0,0.0,0.0,0.0,0.0,0.0,0.0,0.0,0.0,0.0,0.0,0.0,0.0,0.0,0.0,4.0,0.0,0.0,0.0,0.3,0.2,0,0.0,0,0,1.5,0.75,1.458333333,135,50,1.97222,2.0,4.0,0.0,0.0,0.0,0.0,0.0,0.0,0.0,0.0,0.0,0,0,0,0,0,1,0,0,0,22.8815,-0.029,-1.134
2103,96,72,236,1.0,0.0,0.0,0.0,0.0,0.0,0.0,0.0,0.0,0.0,0.0,0.0,0.0,0.0,0.0,4.0,0.0,0.0,0.0,0.3,0.2,0,0.0,0,0,1.5,0.75,1.458333333,135,70,1.97222,2.0,4.0,0.0,0.0,0.0,0.0,0.0,0.0,0.0,0.0,0.0,0,0,0,0,0,1,0,0,0,22.6955,-0.054,-1.183
2104,96,72,236,1.0,0.0,0.0,0.0,0.0,0.0,0.0,0.0,0.0,0.0,0.0,0.0,0.0,0.0,0.0,4.0,0.0,0.0,0.0,0.3,0.2,0,0.0,0,0,1.5,0.75,1.458333333,135,80,1.97222,2.0,4.0,0.0,0.0,0.0,0.0,0.0,0.0,0.0,0.0,0.0,0,0,0,0,0,1,0,0,0,22.849,-0.016,-1.1615
2105,96,72,236,1.0,0.0,0.0,0.0,0.0,0.0,0.0,0.0,0.0,0.0,0.0,0.0,0.0,0.0,0.0,4.0,0.0,0.0,0.0,0.3,0.2,0,0.0,0,0,1.5,0.75,1.666666667,140,60,1.97222,2.0,4.0,0.0,0.0,0.0,0.0,0.0,0.0,0.0,0.0,0.0,0,0,0,0,0,1,0,0,0,22.7075,-0.0165,-1.0515
2106,96,72,236,1.0,0.0,0.0,0.0,0.0,0.0,0.0,0.0,0.0,0.0,0.0,0.0,0.0,0.0,0.0,6.0,0.0,0.0,0.0,0.3,0.2,0,0.0,0,0,1.5,0.75,0.833333333,120,60,1.97222,2.0,4.0,0.0,0.0,0.0,0.0,0.0,0.0,0.0,0.0,0.0,0,0,0,0,0,1,0,0,0,20.0325,0.3575,-0.758
2107,96,72,236,1.0,0.0,0.0,0.0,0.0,0.0,0.0,0.0,0.0,0.0,0.0,0.0,0.0,0.0,0.0,6.0,0.0,0.0,0.0,0.3,0.2,0,0.0,0,0,1.5,0.75,1.25,130,60,1.97222,2.0,4.0,0.0,0.0,0.0,0.0,0.0,0.0,0.0,0.0,0.0,0,0,0,0,0,1,0,0,0,19.074,0.0765,-1.234
2108,96,72,236,1.0,0.0,0.0,0.0,0.0,0.0,0.0,0.0,0.0,0.0,0.0,0.0,0.0,0.0,0.0,6.0,0.0,0.0,0.0,0.3,0.2,0,0.0,0,0,1.5,0.75,1.458333333,135,10,1.97222,2.0,4.0,0.0,0.0,0.0,0.0,0.0,0.0,0.0,0.0,0.0,0,0,0,0,0,1,0,0,0,18.8455,-0.0155,-1.358
2109,96,72,236,1.0,0.0,0.0,0.0,0.0,0.0,0.0,0.0,0.0,0.0,0.0,0.0,0.0,0.0,0.0,6.0,0.0,0.0,0.0,0.3,0.2,0,0.0,0,0,1.5,0.75,1.458333333,135,20,1.97222,2.0,4.0,0.0,0.0,0.0,0.0,0.0,0.0,0.0,0.0,0.0,0,0,0,0,0,1,0,0,0,18.965,-0.0125,-1.295
2110,96,72,236,1.0,0.0,0.0,0.0,0.0,0.0,0.0,0.0,0.0,0.0,0.0,0.0,0.0,0.0,0.0,6.0,0.0,0.0,0.0,0.3,0.2,0,0.0,0,0,1.5,0.75,1.458333333,135,30,1.97222,2.0,4.0,0.0,0.0,0.0,0.0,0.0,0.0,0.0,0.0,0.0,0,0,0,0,0,1,0,0,0,19.1575,0.0365,-1.2525
2111,96,72,236,1.0,0.0,0.0,0.0,0.0,0.0,0.0,0.0,0.0,0.0,0.0,0.0,0.0,0.0,0.0,6.0,0.0,0.0,0.0,0.3,0.2,0,0.0,0,0,1.5,0.75,1.458333333,135,40,1.97222,2.0,4.0,0.0,0.0,0.0,0.0,0.0,0.0,0.0,0.0,0.0,0,0,0,0,0,1,0,0,0,19.085,0.0325,-1.2075
2112,96,72,236,1.0,0.0,0.0,0.0,0.0,0.0,0.0,0.0,0.0,0.0,0.0,0.0,0.0,0.0,0.0,6.0,0.0,0.0,0.0,0.3,0.2,0,0.0,0,0,1.5,0.75,1.458333333,135,50,1.97222,2.0,4.0,0.0,0.0,0.0,0.0,0.0,0.0,0.0,0.0,0.0,0,0,0,0,0,1,0,0,0,19.305,0.074,-1.264
2113,96,72,236,1.0,0.0,0.0,0.0,0.0,0.0,0.0,0.0,0.0,0.0,0.0,0.0,0.0,0.0,0.0,6.0,0.0,0.0,0.0,0.3,0.2,0,0.0,0,0,1.5,0.75,1.458333333,135,70,1.97222,2.0,4.0,0.0,0.0,0.0,0.0,0.0,0.0,0.0,0.0,0.0,0,0,0,0,0,1,0,0,0,19.2315,0.0615,-1.2555
2114,96,72,236,1.0,0.0,0.0,0.0,0.0,0.0,0.0,0.0,0.0,0.0,0.0,0.0,0.0,0.0,0.0,6.0,0.0,0.0,0.0,0.3,0.2,0,0.0,0,0,1.5,0.75,1.458333333,135,80,1.97222,2.0,4.0,0.0,0.0,0.0,0.0,0.0,0.0,0.0,0.0,0.0,0,0,0,0,0,1,0,0,0,19.279,0.068,-1.2555
2115,96,72,236,1.0,0.0,0.0,0.0,0.0,0.0,0.0,0.0,0.0,0.0,0.0,0.0,0.0,0.0,0.0,6.0,0.0,0.0,0.0,0.3,0.2,0,0.0,0,0,1.5,0.75,1.666666667,140,60,1.97222,2.0,4.0,0.0,0.0,0.0,0.0,0.0,0.0,0.0,0.0,0.0,0,0,0,0,0,1,0,0,0,19.003,0.0565,-1.208
2116,96,72,236,1.0,0.0,0.0,0.0,0.0,0.0,0.0,0.0,0.0,0.0,0.0,0.0,0.0,0.05,0.0,0.0,0.0,0.0,0.0,0.3,0.2,0,0.0,0,0,1.5,0.75,1.458333333,135,60,1.97222,2.0,4.0,0.0,0.0,0.0,0.0,0.0,0.0,0.0,0.0,0.0,0,0,0,1,0,0,0,0,0,75.987125,-0.062125,-0.491625
2117,96,72,236,1.0,0.0,0.0,0.0,0.0,0.0,0.0,0.0,0.0,0.0,0.0,0.0,0.0,0.05,0.0,0.0,0.0,0.0,0.0,0.3,0.2,0,1.5,0,0,1.5,0.75,1.458333333,135,60,1.97222,2.0,4.0,0.0,0.0,0.0,0.0,0.0,0.0,0.0,0.0,0.0,0,0,0,1,0,0,0,0,0,75.8715,-0.155,-0.19
2118,96,72,236,1.0,0.0,0.0,0.0,0.0,0.0,0.0,0.0,0.0,0.0,0.0,0.0,0.0,0.05,0.0,0.0,0.0,0.0,0.0,0.3,0.2,0,2.0,0,0,1.5,0.75,1.458333333,135,60,1.97222,2.0,4.0,0.0,0.0,0.0,0.0,0.0,0.0,0.0,0.0,0.0,0,0,0,1,0,0,0,0,0,76.00475,-0.2,-0.299
2119,96,72,236,1.0,0.0,0.0,0.0,0.0,0.0,0.0,0.0,0.0,0.0,0.0,0.0,0.0,0.05,0.0,0.0,0.0,0.0,0.0,0.3,0.2,0,4.0,0,0,1.5,0.75,1.458333333,135,60,1.97222,2.0,4.0,0.0,0.0,0.0,0.0,0.0,0.0,0.0,0.0,0.0,0,0,0,1,0,0,0,0,0,76.03,-0.2575,-0.1465
2120,96,72,236,1.0,0.0,0.0,0.0,0.0,0.0,0.0,0.0,0.0,0.0,0.0,0.0,0.0,2.5,0.0,0.0,0.0,0.0,0.0,0.3,0.2,0,0.0,0,0,1.5,0.75,1.458333333,135,10,1.97222,2.0,4.0,0.0,0.0,0.0,0.0,0.0,0.0,0.0,0.0,0.0,0,0,0,1,0,0,0,0,0,28.0115,-0.3875,-1.123
2121,96,72,236,1.0,0.0,0.0,0.0,0.0,0.0,0.0,0.0,0.0,0.0,0.0,0.0,0.0,2.5,0.0,0.0,0.0,0.0,0.0,0.3,0.2,0,0.0,0,0,1.5,0.75,1.458333333,135,20,1.97222,2.0,4.0,0.0,0.0,0.0,0.0,0.0,0.0,0.0,0.0,0.0,0,0,0,1,0,0,0,0,0,28.02,-0.2915,-1.019
2122,96,72,236,1.0,0.0,0.0,0.0,0.0,0.0,0.0,0.0,0.0,0.0,0.0,0.0,0.0,2.5,0.0,0.0,0.0,0.0,0.0,0.3,0.2,0,0.0,0,0,1.5,0.75,1.458333333,135,30,1.97222,2.0,4.0,0.0,0.0,0.0,0.0,0.0,0.0,0.0,0.0,0.0,0,0,0,1,0,0,0,0,0,27.973,-0.294,-1.024
2123,96,72,236,1.0,0.0,0.0,0.0,0.0,0.0,0.0,0.0,0.0,0.0,0.0,0.0,0.0,2.5,0.0,0.0,0.0,0.0,0.0,0.3,0.2,0,0.0,0,0,1.5,0.75,1.458333333,135,40,1.97222,2.0,4.0,0.0,0.0,0.0,0.0,0.0,0.0,0.0,0.0,0.0,0,0,0,1,0,0,0,0,0,28.1125,-0.2525,-1.0365
2124,96,72,236,1.0,0.0,0.0,0.0,0.0,0.0,0.0,0.0,0.0,0.0,0.0,0.0,0.0,2.5,0.0,0.0,0.0,0.0,0.0,0.3,0.2,0,0.0,0,0,1.5,0.75,1.458333333,135,50,1.97222,2.0,4.0,0.0,0.0,0.0,0.0,0.0,0.0,0.0,0.0,0.0,0,0,0,1,0,0,0,0,0,28.2325,-0.229,-1.0175
2125,96,72,236,1.0,0.0,0.0,0.0,0.0,0.0,0.0,0.0,0.0,0.0,0.0,0.0,0.0,2.5,0.0,0.0,0.0,0.0,0.0,0.3,0.2,0,0.0,0,0,1.5,0.75,1.458333333,135,80,1.97222,2.0,4.0,0.0,0.0,0.0,0.0,0.0,0.0,0.0,0.0,0.0,0,0,0,1,0,0,0,0,0,28.408,-0.183,-1.029
2126,96,72,236,1.0,0.0,0.0,0.0,0.0,0.0,0.0,0.0,0.0,0.0,0.0,0.0,0.05,0.0,0.0,0.0,0.0,0.0,0.0,0.3,0.2,0,0.0,0,0,1.5,0.75,1.25,130,60,1.97222,2.0,4.0,0.0,0.0,0.0,0.0,0.0,0.0,0.0,0.0,0.0,0,0,1,0,0,0,0,0,0,70.7865,-1.225,-2.6225
2127,96,72,236,1.0,0.0,0.0,0.0,0.0,0.0,0.0,0.0,0.0,0.0,0.0,0.0,0.05,0.0,0.0,0.0,0.0,0.0,0.0,0.3,0.2,0,0.0,0,0,1.5,0.75,1.458333333,135,10,1.97222,2.0,4.0,0.0,0.0,0.0,0.0,0.0,0.0,0.0,0.0,0.0,0,0,1,0,0,0,0,0,0,70.6475,-1.313,-2.3675
2128,96,72,236,1.0,0.0,0.0,0.0,0.0,0.0,0.0,0.0,0.0,0.0,0.0,0.0,0.05,0.0,0.0,0.0,0.0,0.0,0.0,0.3,0.2,0,0.0,0,0,1.5,0.75,1.458333333,135,30,1.97222,2.0,4.0,0.0,0.0,0.0,0.0,0.0,0.0,0.0,0.0,0.0,0,0,1,0,0,0,0,0,0,70.8815,-1.215,-2.36
2129,96,72,236,1.0,0.0,0.0,0.0,0.0,0.0,0.0,0.0,0.0,0.0,0.0,0.0,0.05,0.0,0.0,0.0,0.0,0.0,0.0,0.3,0.2,0,0.0,0,0,1.5,0.75,1.458333333,135,40,1.97222,2.0,4.0,0.0,0.0,0.0,0.0,0.0,0.0,0.0,0.0,0.0,0,0,1,0,0,0,0,0,0,70.865,-1.2365,-2.4415
2130,96,72,236,1.0,0.0,0.0,0.0,0.0,0.0,0.0,0.0,0.0,0.0,0.0,0.0,0.05,0.0,0.0,0.0,0.0,0.0,0.0,0.3,0.2,0,0.0,0,0,1.5,0.75,1.458333333,135,50,1.97222,2.0,4.0,0.0,0.0,0.0,0.0,0.0,0.0,0.0,0.0,0.0,0,0,1,0,0,0,0,0,0,70.875,-1.244,-2.429
2131,96,72,236,1.0,0.0,0.0,0.0,0.0,0.0,0.0,0.0,0.0,0.0,0.0,0.0,0.05,0.0,0.0,0.0,0.0,0.0,0.0,0.3,0.2,0,0.0,0,0,1.5,0.75,1.458333333,135,70,1.97222,2.0,4.0,0.0,0.0,0.0,0.0,0.0,0.0,0.0,0.0,0.0,0,0,1,0,0,0,0,0,0,70.949,-1.2265,-2.3775
